Repository: jxsrjw4/python_leaning

# python_leaning
数据分析第8期

Let's Start it !

File: task3/HPD21906233029_2019-06-28_11-38.csv (part 2 of 22)
Mashine_code,E_TIME,INGOT_ID,LOT_ID,BRICK_ID,WIRESAW_TOOL_ID,WAFER_ID,BIN_NUM,SORTING_NAME,CSI_left,CSI_right,CSI_front,CSI_rear,TMEAN,TMIN,TMAX,TTV,ETV,ETTV,RMEAN,RMAX,RMIN,"SMART1 GROOVE","SMART1 Surfce GROOVE",STEP,BOW,WARP,PN_TYPE,"SMART2 GROOVE","SMART2 Surface GROOVE",STAIN_TOP,STAIN_BTM,top_chip,btm_chip,WIDTH,LENGTH,DIAMETER_45,DIAMETER_135,Chamfer_TL,Chamfer_TR,Chamfer_BL,Chamfer_BR,RECTANGULARITY_TL,RECTANGULARITY_TR,RECTANGULARITY_BL,RECTANGULARITY_BR,ChamferX_TL,ChamferX_TR,ChamferX_BR,ChamferX_BL,ChamferY_TL,ChamferY_TR,ChamferY_BR,ChamferY_BL,Pinhole,Crack,Inclusion,RECIPE
"FAB2-Tool52 2-A1","20190628 11:30:16",HPD21906233029,HPD21906233029,HPD21906233029,SJ12,0,13," ",,,,,,0,0,,,,,,,,,,,,,,,,,,,,,,,,,,,,,,,,,,,,,,,,,,"Jinko DW Multi V2-157-180.csv"
"FAB2-Tool52 2-A1","20190628 11:12:27",HPD21906233029,HPD21906233029,HPD21906233029,SJ12,121,6," A+",0,0,0,0,182.074,178.541,185.203,6.663,,,1.535,1.571,1.521,3.237,5.983,4.271,5.144,18.093,,,,0,0,0,0,156.879,156.944,220.122,220.290,1.546,1.569,1.700,1.743,-0.041,0.028,0,0.013,,,,,,,,,0,0,0,"Jinko DW Multi V2-157-180.csv"
"FAB2-Tool52 2-A1","20190628 11:12:28",HPD21906233029,HPD21906233029,HPD21906233029,SJ12,122,6," A+",0,0,0,0,182.891,179.476,186.093,6.617,,,1.552,1.608,1.514,3.571,7.275,4.955,2.748,18.264,,,,0,0,0,0,156.880,156.943,220.105,220.294,1.558,1.571,1.701,1.750,-0.046,0.036,-0.001,0.011,,,,,,,,,0,0,0,"Jinko DW Multi V2-157-180.csv"
"FAB2-Tool52 2-A1","20190628 11:12:28",HPD21906233029,HPD21906233029,HPD21906233029,SJ12,123,6," A+",0,0,0,0,181.824,178.974,185.247,6.273,,,1.583,1.647,1.551,3.556,6.224,4.460,5.242,17.992,,,,0,0,0,0,156.880,156.942,220.098,220.281,1.552,1.585,1.717,1.754,-0.045,0.033,0,0.013,,,,,,,,,0,0,0,"Jinko DW Multi V2-157-180.csv"
"FAB2-Tool52 2-A1","20190628 11:12:29",HPD21906233029,HPD21906233029,HPD21906233029,SJ12,124,6," A+",0,0,0,0,181.434,178.226,184.683,6.457,,,1.533,1.549,1.513,3.759,6.334,5.282,2.629,18.880,,,,0,0,0,0,156.879,156.942,220.093,220.285,1.552,1.576,1.703,1.784,-0.043,0.03,0.001,0.012,,,,,,,,,0,0,0,"Jinko DW Multi V2-157-180.csv"
"FAB2-Tool52 2-A1","20190628 11:12:29",HPD21906233029,HPD21906233029,HPD21906233029,SJ12,125,6," A+",0,0,0,0,181.995,179.239,185.016,5.778,,,1.537,1.591,1.510,3.354,6.219,3.680,6.042,18.500,,,,0,0,0,0,156.876,156.943,220.104,220.284,1.556,1.556,1.699,1.767,-0.044,0.035,-0.002,0.011,,,,,,,,,0,0,0,"Jinko DW Multi V2-157-180.csv"
"FAB2-Tool52 2-A1","20190628 11:12:30",HPD21906233029,HPD21906233029,HPD21906233029,SJ12,126,6," A+",0,0,0,0,181.907,179.178,185.949,6.770,,,1.540,1.580,1.512,3.695,6.347,3.892,4.071,18.035,,,,0,0,0,0,156.879,156.940,220.110,220.291,1.547,1.572,1.693,1.754,-0.048,0.039,-0.001,0.01,,,,,,,,,0,0,0,"Jinko DW Multi V2-157-180.csv"
"FAB2-Tool52 2-A1","20190628 11:12:30",HPD21906233029,HPD21906233029,HPD21906233029,SJ12,127,6," A+",0,0,0,0,182.307,179.273,185.622,6.349,,,1.530,1.584,1.498,3.847,6.938,4.695,3.780,18.845,,,,0,0,0,0,156.878,156.939,220.092,220.284,1.559,1.584,1.710,1.758,-0.046,0.035,-0.001,0.011,,,,,,,,,0,0,0,"Jinko DW Multi V2-157-180.csv"
"FAB2-Tool52 2-A1","20190628 11:12:31",HPD21906233029,HPD21906233029,HPD21906233029,SJ12,128,6," A+",0,0,0,0,181.866,178.712,185.196,6.484,,,1.536,1.585,1.505,4.131,8.303,4.717,3.690,18.172,,,,0,0,0,0,156.878,156.939,220.087,220.286,1.552,1.579,1.709,1.770,-0.046,0.036,-0.003,0.013,,,,,,,,,0,0,0,"Jinko DW Multi V2-157-180.csv"
"FAB2-Tool52 2-A1","20190628 11:12:31",HPD21906233029,HPD21906233029,HPD21906233029,SJ12,129,6," A+",0,0,0,0,182.027,178.871,186.119,7.248,,,1.525,1.574,1.514,3.752,7.374,4.341,4.988,18.475,,,,0,0,0,0,156.880,156.942,220.101,220.291,1.556,1.559,1.698,1.772,-0.048,0.036,0,0.012,,,,,,,,,0,0,0,"Jinko DW Multi V2-157-180.csv"
"FAB2-Tool52 2-A1","20190628 11:12:33",HPD21906233029,HPD21906233029,HPD21906233029,SJ12,130,6," A+",0,0,0,0,181.433,178.711,184.144,5.432,,,1.525,1.583,1.505,3.921,6.021,4.562,3.359,19.003,,,,0,0,0,0,156.882,156.944,220.117,220.289,1.555,1.572,1.716,1.736,-0.045,0.033,-0.002,0.014,,,,,,,,,0,0,0,"Jinko DW Multi V2-157-180.csv"
"FAB2-Tool52 2-A1","20190628 11:12:33",HPD21906233029,HPD21906233029,HPD21906233029,SJ12,131,6," A+",0,0,0,0,181.039,178.079,185.176,7.097,,,1.548,1.570,1.519,3.451,6.664,5.586,4.171,19.427,,,,0,0,0,0,156.882,156.945,220.116,220.283,1.554,1.578,1.704,1.744,-0.043,0.031,0,0.013,,,,,,,,,0,0,0,"Jinko DW Multi V2-157-180.csv"
"FAB2-Tool52 2-A1","20190628 11:12:34",HPD21906233029,HPD21906233029,HPD21906233029,SJ12,132,6," A+",0,0,0,0,183.317,180.333,186.264,5.931,,,1.521,1.588,1.494,3.854,6.854,5.121,4.341,18.524,,,,0,0,0,0,156.876,156.938,220.099,220.271,1.559,1.580,1.717,1.764,-0.038,0.032,-0.002,0.009,,,,,,,,,0,0,0,"Jinko DW Multi V2-157-180.csv"
"FAB2-Tool52 2-A1","20190628 11:12:34",HPD21906233029,HPD21906233029,HPD21906233029,SJ12,133,6," A+",0,0,0,0,183.230,180.177,188.079,7.901,,,1.532,1.598,1.505,3.334,6.760,4.774,1.919,18.633,,,,0,0,0,0,156.886,156.948,220.114,220.286,1.554,1.576,1.709,1.783,-0.042,0.027,0.003,0.011,,,,,,,,,0,0,0,"Jinko DW Multi V2-157-180.csv"
"FAB2-Tool52 2-A1","20190628 11:12:35",HPD21906233029,HPD21906233029,HPD21906233029,SJ12,134,6," A+",0,0,0,0,181.338,178.872,183.972,5.100,,,1.525,1.595,1.503,3.892,6.620,4.446,2.682,19.025,,,,0,0,0,0,156.883,156.944,220.126,220.283,1.551,1.558,1.712,1.756,-0.042,0.029,0.004,0.01,,,,,,,,,0,0,0,"Jinko DW Multi V2-157-180.csv"
"FAB2-Tool52 2-A1","20190628 11:12:35",HPD21906233029,HPD21906233029,HPD21906233029,SJ12,135,6," A+",0,0,0,0,181.694,178.008,186.108,8.100,,,1.515,1.555,1.494,3.042,6.163,4.200,6.815,19.781,,,,0,0,0,0,156.885,156.946,220.131,220.282,1.558,1.573,1.694,1.747,-0.039,0.026,0.005,0.008,,,,,,,,,0,0,0,"Jinko DW Multi V2-157-180.csv"
"FAB2-Tool52 2-A1","20190628 11:12:36",HPD21906233029,HPD21906233029,HPD21906233029,SJ12,136,6," A+",0,0,0,0,181.049,178.443,184.701,6.258,,,1.523,1.571,1.503,3.433,6.422,4.317,2.952,18.830,,,,0,0,0,0,156.881,156.941,220.110,220.273,1.566,1.581,1.702,1.754,-0.044,0.029,0.006,0.009,,,,,,,,,0,0,0,"Jinko DW Multi V2-157-180.csv"
"FAB2-Tool52 2-A1","20190628 11:12:36",HPD21906233029,HPD21906233029,HPD21906233029,SJ12,137,6," A+",0,0,0,0,181.848,178.5,185.254,6.754,,,1.520,1.545,1.493,4.156,6.212,4.413,3.361,19.871,,,,0,0,0,0,156.877,156.939,220.105,220.273,1.565,1.566,1.709,1.778,-0.042,0.028,0.006,0.008,,,,,,,,,0,0,0,"Jinko DW Multi V2-157-180.csv"
"FAB2-Tool52 2-A1","20190628 11:12:37",HPD21906233029,HPD21906233029,HPD21906233029,SJ12,138,6," A+",0,0,0,0,182.815,179.285,186.417,7.133,,,1.521,1.588,1.484,3.684,6.702,5.442,2.817,19.621,,,,0,0,0,0,156.883,156.943,220.127,220.282,1.557,1.550,1.703,1.760,-0.043,0.028,0.006,0.009,,,,,,,,,0,0,0,"Jinko DW Multi V2-157-180.csv"
"FAB2-Tool52 2-A1","20190628 11:12:37",HPD21906233029,HPD21906233029,HPD21906233029,SJ12,139,6," A+",0,0,0,0,182.497,178.753,186.87,8.117,,,1.526,1.566,1.498,3.301,8.296,4.345,2.558,17.856,,,,0,0,0,0,156.877,156.936,220.115,220.273,1.561,1.572,1.703,1.745,-0.043,0.031,0.005,0.007,,,,,,,,,0,0,0,"Jinko DW Multi V2-157-180.csv"
"FAB2-Tool52 2-A1","20190628 11:12:38",HPD21906233029,HPD21906233029,HPD21906233029,SJ12,140,6," A+",0,0,0,0,181.994,178.98,185.674,6.695,,,1.521,1.542,1.509,3.508,6.655,5.894,2.383,19.512,,,,0,0,0,0,156.878,156.941,220.109,220.263,1.564,1.578,1.711,1.767,-0.046,0.03,0.009,0.007,,,,,,,,,0,0,0,"Jinko DW Multi V2-157-180.csv"
"FAB2-Tool52 2-A1","20190628 11:12:38",HPD21906233029,HPD21906233029,HPD21906233029,SJ12,141,6," A+",0,0,0,0,182.492,179.377,185.908,6.530,,,1.522,1.554,1.498,5.091,6.288,5.091,0.706,19.191,,,,0,0,0,0,156.877,156.938,220.103,220.273,1.562,1.568,1.698,1.780,-0.042,0.031,0.002,0.008,,,,,,,,,0,0,0,"Jinko DW Multi V2-157-180.csv"
"FAB2-Tool52 2-A1","20190628 11:12:39",HPD21906233029,HPD21906233029,HPD21906233029,SJ12,142,6," A+",0,0,0,0,181.451,177.157,185.171,8.014,,,1.519,1.559,1.505,3.630,6.434,4.331,2.326,19.184,,,,0,0,0,0,156.879,156.938,220.108,220.275,1.560,1.554,1.703,1.777,-0.046,0.034,0.003,0.008,,,,,,,,,0,0,0,"Jinko DW Multi V2-157-180.csv"
"FAB2-Tool52 2-A1","20190628 11:12:39",HPD21906233029,HPD21906233029,HPD21906233029,SJ12,143,6," A+",0,0,0,0,181.834,178.971,185.007,6.036,,,1.514,1.553,1.489,3.405,6.849,4.911,3.427,19.201,,,,0,0,0,0,156.875,156.936,220.108,220.275,1.559,1.565,1.701,1.755,-0.048,0.034,0.004,0.01,,,,,,,,,0,0,0,"Jinko DW Multi V2-157-180.csv"
"FAB2-Tool52 2-A1","20190628 11:12:40",HPD21906233029,HPD21906233029,HPD21906233029,SJ12,144,6," A+",0,0,0,0,182.610,178.915,186.075,7.160,,,1.518,1.563,1.506,3.968,7.018,4.610,1.684,17.978,,,,0,0,0,0,156.881,156.939,220.099,220.278,1.570,1.575,1.719,1.764,-0.047,0.038,0.001,0.009,,,,,,,,,0,0,0,"Jinko DW Multi V2-157-180.csv"
"FAB2-Tool52 2-A1","20190628 11:12:39",HPD21906233029,HPD21906233029,HPD21906233029,SJ12,145,3," CHIP",0,0,0,0,182.647,180.08,186.11,6.030,,,1.521,1.543,1.500,4.999,6.796,5.124,3.550,19.060,,,,0,0,0,1,156.881,156.940,220.097,220.283,1.566,1.566,1.696,1.783,-0.047,0.036,0,0.011,,,,,,,,,0,0,0,"Jinko DW Multi V2-157-180.csv"
"FAB2-Tool52 2-A1","20190628 11:12:39",HPD21906233029,HPD21906233029,HPD21906233029,SJ12,146,3," CHIP",0,0,0,0,181.402,177.937,184.816,6.878,,,1.513,1.574,1.489,4.323,6.208,6.039,1.986,19.312,,,,0,0,0,1,156.883,156.943,220.120,220.293,1.563,1.536,1.708,1.774,-0.047,0.036,0,0.012,,,,,,,,,0,0,0,"Jinko DW Multi V2-157-180.csv"
"FAB2-Tool52 2-A1","20190628 11:12:40",HPD21906233029,HPD21906233029,HPD21906233029,SJ12,147,3," CHIP",0,0,0,0,182.154,179.582,185.435,5.853,,,1.518,1.565,1.498,3.650,7.505,5.812,1.987,19.666,,,,0,0,0,1,156.885,156.944,220.129,220.285,1.564,1.560,1.690,1.756,-0.044,0.031,0.002,0.011,,,,,,,,,0,0,0,"Jinko DW Multi V2-157-180.csv"
"FAB2-Tool52 2-A1","20190628 11:12:40",HPD21906233029,HPD21906233029,HPD21906233029,SJ12,148,3," CHIP",0,0,0,0,182.158,178.506,185.339,6.833,,,1.517,1.548,1.504,3.769,7.203,5.180,3.540,19.319,,,,0,0,0,1,156.880,156.942,220.109,220.265,1.572,1.570,1.708,1.771,-0.044,0.031,0.001,0.012,,,,,,,,,0,0,0,"Jinko DW Multi V2-157-180.csv"
"FAB2-Tool52 2-A1","20190628 11:12:43",HPD21906233029,HPD21906233029,HPD21906233029,SJ12,149,6," A+",0,0,0,0,182.027,179.059,186.1,7.041,,,1.515,1.551,1.502,3.751,7.831,5.551,3.841,20.646,,,,0,0,0,0,156.883,156.940,220.105,220.269,1.572,1.574,1.711,1.789,-0.044,0.031,0.006,0.006,,,,,,,,,0,0,0,"Jinko DW Multi V2-157-180.csv"
"FAB2-Tool52 2-A1","20190628 11:12:41",HPD21906233029,HPD21906233029,HPD21906233029,SJ12,150,3," CHIP",0,0,0,0,181.154,177.698,185.705,8.007,,,1.514,1.565,1.493,3.644,6.915,5.884,4.321,20.675,,,,0,0,0,1,156.882,156.944,220.121,220.282,1.568,1.549,1.691,1.770,-0.044,0.03,0.004,0.01,,,,,,,,,0,0,0,"Jinko DW Multi V2-157-180.csv"
"FAB2-Tool52 2-A1","20190628 11:12:44",HPD21906233029,HPD21906233029,HPD21906233029,SJ12,151,6," A+",0,0,0,0,182.718,178.302,185.841,7.539,,,1.514,1.580,1.493,4.266,6.889,5.672,2.819,18.734,,,,0,0,0,0,156.882,156.943,220.128,220.272,1.574,1.555,1.711,1.761,-0.043,0.028,0.005,0.01,,,,,,,,,0,0,0,"Jinko DW Multi V2-157-180.csv"
"FAB2-Tool52 2-A1","20190628 11:12:44",HPD21906233029,HPD21906233029,HPD21906233029,SJ12,152,6," A+",0,0,0,0,182.730,179.066,185.927,6.861,,,1.520,1.587,1.486,4.082,8.206,5.726,4.767,20.684,,,,0,0,0,0,156.875,156.938,220.111,220.262,1.564,1.563,1.708,1.766,-0.041,0.028,0.004,0.009,,,,,,,,,0,0,0,"Jinko DW Multi V2-157-180.csv"
"FAB2-Tool52 2-A1","20190628 11:12:45",HPD21906233029,HPD21906233029,HPD21906233029,SJ12,153,6," A+",0,0,0,0,181.720,178.647,185.894,7.247,,,1.514,1.555,1.494,3.570,7.100,4.321,2.342,19.519,,,,0,0,0,0,156.883,156.943,220.109,220.275,1.577,1.574,1.710,1.784,-0.042,0.027,0.003,0.012,,,,,,,,,0,0,0,"Jinko DW Multi V2-157-180.csv"
"FAB2-Tool52 2-A1","20190628 11:12:45",HPD21906233029,HPD21906233029,HPD21906233029,SJ12,154,6," A+",0,0,0,0,181.972,179.219,185.563,6.343,,,1.511,1.544,1.494,5.536,7.073,5.536,4.329,19.485,,,,0,0,0,0,156.879,156.935,220.106,220.265,1.581,1.564,1.701,1.777,-0.045,0.033,0.003,0.01,,,,,,,,,0,0,0,"Jinko DW Multi V2-157-180.csv"
"FAB2-Tool52 2-A1","20190628 11:12:46",HPD21906233029,HPD21906233029,HPD21906233029,SJ12,155,6," A+",0,0,0,0,182.585,178.806,185.101,6.294,,,1.520,1.544,1.501,4.415,7.436,5.577,2.607,19.128,,,,0,0,0,0,156.882,156.937,220.134,220.273,1.570,1.547,1.700,1.756,-0.045,0.031,0.005,0.009,,,,,,,,,0,0,0,"Jinko DW Multi V2-157-180.csv"
"FAB2-Tool52 2-A1","20190628 11:12:46",HPD21906233029,HPD21906233029,HPD21906233029,SJ12,156,6," A+",0,0,0,0,181.784,178.628,186.418,7.790,,,1.507,1.570,1.463,4.389,6.500,6.570,4.674,19.265,,,,0,0,0,0,156.874,156.934,220.105,220.272,1.569,1.556,1.704,1.766,-0.047,0.036,0.001,0.009,,,,,,,,,0,0,0,"Jinko DW Multi V2-157-180.csv"
"FAB2-Tool52 2-A1","20190628 11:12:47",HPD21906233029,HPD21906233029,HPD21906233029,SJ12,157,6," A+",0,0,0,0,182.131,178.975,185.739,6.764,,,1.508,1.571,1.484,4.033,7.891,5.291,2.354,19.085,,,,0,0,0,0,156.875,156.936,220.091,220.262,1.581,1.572,1.717,1.782,-0.047,0.033,0.004,0.009,,,,,,,,,0,0,0,"Jinko DW Multi V2-157-180.csv"
"FAB2-Tool52 2-A1","20190628 11:12:47",HPD21906233029,HPD21906233029,HPD21906233029,SJ12,158,6," A+",0,0,0,0,181.777,178.591,185.339,6.748,,,1.505,1.526,1.483,4.170,7.303,5.998,3.836,18.648,,,,0,0,0,0,156.881,156.939,220.098,220.274,1.575,1.573,1.707,1.787,-0.046,0.034,0.001,0.011,,,,,,,,,0,0,0,"Jinko DW Multi V2-157-180.csv"
"FAB2-Tool52 2-A1","20190628 11:12:48",HPD21906233029,HPD21906233029,HPD21906233029,SJ12,159,6," A+",0,0,0,0,182.255,179.502,186.778,7.276,,,1.508,1.561,1.494,3.387,7.324,5.097,3.560,19.480,,,,0,0,0,0,156.882,156.939,220.122,220.282,1.568,1.550,1.690,1.762,-0.045,0.033,0.003,0.01,,,,,,,,,0,0,0,"Jinko DW Multi V2-157-180.csv"
"FAB2-Tool52 2-A1","20190628 11:12:48",HPD21906233029,HPD21906233029,HPD21906233029,SJ12,160,6," A+",0,0,0,0,181.648,178.761,184.273,5.512,,,1.509,1.545,1.492,5.069,7.784,5.246,2.997,19.536,,,,0,0,0,0,156.883,156.940,220.123,220.276,1.569,1.555,1.702,1.756,-0.045,0.032,0.002,0.011,,,,,,,,,0,0,0,"Jinko DW Multi V2-157-180.csv"
"FAB2-Tool52 2-A1","20190628 11:12:49",HPD21906233029,HPD21906233029,HPD21906233029,SJ12,161,6," A+",0,0,0,0,182.236,178.459,185.308,6.849,,,1.512,1.527,1.486,3.755,6.770,5.829,3.886,19.644,,,,0,0,0,0,156.882,156.939,220.104,220.270,1.584,1.570,1.712,1.768,-0.049,0.037,0.002,0.01,,,,,,,,,0,0,0,"Jinko DW Multi V2-157-180.csv"
"FAB2-Tool52 2-A1","20190628 11:12:49",HPD21906233029,HPD21906233029,HPD21906233029,SJ12,162,6," A+",0,0,0,0,181.898,178.692,184.721,6.029,,,1.507,1.561,1.480,3.818,8.664,5.506,4.753,18.993,,,,0,0,0,0,156.875,156.938,220.095,220.262,1.572,1.566,1.724,1.779,-0.048,0.034,0.003,0.011,,,,,,,,,0,0,0,"Jinko DW Multi V2-157-180.csv"
"FAB2-Tool52 2-A1","20190628 11:12:50",HPD21906233029,HPD21906233029,HPD21906233029,SJ12,163,6," A+",0,0,0,0,181.610,178.081,185.847,7.767,,,1.511,1.563,1.489,4.391,7.501,5.957,5.836,19.336,,,,0,0,0,0,156.879,156.939,220.127,220.275,1.570,1.548,1.703,1.767,-0.042,0.032,-0.001,0.011,,,,,,,,,0,0,0,"Jinko DW Multi V2-157-180.csv"
"FAB2-Tool52 2-A1","20190628 11:12:50",HPD21906233029,HPD21906233029,HPD21906233029,SJ12,164,6," A+",0,0,0,0,182.493,179.479,186.767,7.288,,,1.513,1.550,1.497,3.296,7.673,4.816,3.385,18.867,,,,0,0,0,0,156.887,156.945,220.146,220.288,1.567,1.548,1.682,1.745,-0.043,0.028,0.005,0.01,,,,,,,,,0,0,0,"Jinko DW Multi V2-157-180.csv"
"FAB2-Tool52 2-A1","20190628 11:12:49",HPD21906233029,HPD21906233029,HPD21906233029,SJ12,165,3," CHIP",0,0,0,0,182.331,179.656,186.002,6.346,,,1.504,1.523,1.478,3.493,7.110,4.292,3.744,19.075,,,,0,0,0,1,156.883,156.941,220.122,220.283,1.567,1.559,1.691,1.774,-0.042,0.028,0.004,0.009,,,,,,,,,0,0,0,"Jinko DW Multi V2-157-180.csv"
"FAB2-Tool52 2-A1","20190628 11:12:50",HPD21906233029,HPD21906233029,HPD21906233029,SJ12,166,3," CHIP",0,0,0,0,181.827,178.398,185.084,6.686,,,1.510,1.535,1.496,4.098,7.308,4.820,3.059,21.640,,,,0,0,0,1,156.882,156.937,220.111,220.271,1.579,1.564,1.697,1.778,-0.042,0.029,0.005,0.008,,,,,,,,,0,0,0,"Jinko DW Multi V2-157-180.csv"
"FAB2-Tool52 2-A1","20190628 11:12:52",HPD21906233029,HPD21906233029,HPD21906233029,SJ12,167,6," A+",0,0,0,0,182.553,179.059,185.936,6.877,,,1.505,1.571,1.480,3.307,6.916,4.315,4.023,18.725,,,,0,0,0,0,156.880,156.939,220.130,220.276,1.570,1.536,1.694,1.755,-0.046,0.03,0.005,0.01,,,,,,,,,0,0,0,"Jinko DW Multi V2-157-180.csv"
"FAB2-Tool52 2-A1","20190628 11:12:52",HPD21906233029,HPD21906233029,HPD21906233029,SJ12,168,6," A+",0,0,0,0,182.014,178.371,186.001,7.630,,,1.507,1.557,1.490,3.166,7.032,4.341,1.641,18.543,,,,0,0,0,0,156.883,156.940,220.139,220.286,1.568,1.540,1.673,1.744,-0.046,0.031,0.006,0.009,,,,,,,,,0,0,0,"Jinko DW Multi V2-157-180.csv"
"FAB2-Tool52 2-A1","20190628 11:12:53",HPD21906233029,HPD21906233029,HPD21906233029,SJ12,169,6," A+",0,0,0,0,181.423,178.98,183.93,4.949,,,1.513,1.533,1.494,3.889,7.377,4.490,4.041,18.975,,,,0,0,0,0,156.880,156.937,220.124,220.277,1.573,1.555,1.696,1.749,-0.047,0.032,0.005,0.01,,,,,,,,,0,0,0,"Jinko DW Multi V2-157-180.csv"
"FAB2-Tool52 2-A1","20190628 11:12:53",HPD21906233029,HPD21906233029,HPD21906233029,SJ12,170,6," A+",0,0,0,0,182.627,178.857,186.708,7.850,,,1.499,1.525,1.480,3.885,7.179,5.035,3.096,20.264,,,,0,0,0,0,156.881,156.937,220.109,220.285,1.562,1.555,1.697,1.776,-0.045,0.032,0.005,0.008,,,,,,,,,0,0,0,"Jinko DW Multi V2-157-180.csv"
"FAB2-Tool52 2-A1","20190628 11:12:54",HPD21906233029,HPD21906233029,HPD21906233029,SJ12,171,6," A+",0,0,0,0,181.984,179.575,185.265,5.690,,,1.512,1.541,1.497,3.661,6.808,4.466,4.217,18.513,,,,0,0,0,0,156.876,156.935,220.114,220.278,1.578,1.547,1.680,1.759,-0.045,0.034,0.002,0.009,,,,,,,,,0,0,0,"Jinko DW Multi V2-157-180.csv"
"FAB2-Tool52 2-A1","20190628 11:12:54",HPD21906233029,HPD21906233029,HPD21906233029,SJ12,172,6," A+",0,0,0,0,182.277,179.113,185.582,6.469,,,1.504,1.551,1.487,3.270,7.175,4.209,4.621,17.544,,,,0,0,0,0,156.877,156.936,220.139,220.292,1.565,1.520,1.684,1.735,-0.048,0.036,0.004,0.008,,,,,,,,,0,0,0,"Jinko DW Multi V2-157-180.csv"
"FAB2-Tool52 2-A1","20190628 11:12:55",HPD21906233029,HPD21906233029,HPD21906233029,SJ12,173,6," A+",0,0,0,0,181.807,178.426,185.451,7.025,,,1.504,1.528,1.487,4.283,7.165,5.155,4.576,21.055,,,,0,0,0,0,156.883,156.939,220.143,220.296,1.569,1.533,1.675,1.738,-0.047,0.032,0.004,0.01,,,,,,,,,0,0,0,"Jinko DW Multi V2-157-180.csv"
"FAB2-Tool52 2-A1","20190628 11:12:56",HPD21906233029,HPD21906233029,HPD21906233029,SJ12,174,6," A+",0,0,0,0,182.805,179.174,187.363,8.189,,,1.498,1.562,1.483,7.397,7.315,7.883,5.454,20.799,,,,0,0,0,0,156.874,156.936,220.134,220.277,1.572,1.540,1.682,1.744,-0.038,0.028,0.002,0.008,,,,,,,,,0,0,0,"Jinko DW Multi V2-157-180.csv"
"FAB2-Tool52 2-A1","20190628 11:12:56",HPD21906233029,HPD21906233029,HPD21906233029,SJ12,175,6," A+",0,0,0,0,181.720,178.474,184.766,6.292,,,1.588,1.637,1.563,10.100,7.547,10.100,6.412,18.880,,,,0,0,0,0,156.880,156.936,220.135,220.284,1.571,1.541,1.678,1.750,-0.044,0.032,0.006,0.006,,,,,,,,,0,0,0,"Jinko DW Multi V2-157-180.csv"
"FAB2-Tool52 2-A1","20190628 11:12:57",HPD21906233029,HPD21906233029,HPD21906233029,SJ12,176,6," A+",0,0,0,0,180.718,177.17,184.918,7.748,,,1.503,1.553,1.482,6.404,7.230,6.404,2.732,19.956,,,,0,0,0,0,156.885,156.944,220.162,220.298,1.568,1.512,1.670,1.733,-0.045,0.033,0.003,0.01,,,,,,,,,0,0,0,"Jinko DW Multi V2-157-180.csv"
"FAB2-Tool52 2-A1","20190628 11:12:57",HPD21906233029,HPD21906233029,HPD21906233029,SJ12,177,6," A+",0,0,0,0,182.037,179.136,186.655,7.519,,,1.505,1.550,1.484,4.239,7.101,4.739,5.104,18.170,,,,0,0,0,0,156.881,156.938,220.153,220.294,1.569,1.521,1.680,1.732,-0.047,0.033,0.005,0.009,,,,,,,,,0,0,0,"Jinko DW Multi V2-157-180.csv"
"FAB2-Tool52 2-A1","20190628 11:12:58",HPD21906233029,HPD21906233029,HPD21906233029,SJ12,178,6," A+",0,0,0,0,183.390,179.308,186.584,7.276,,,1.497,1.523,1.480,4.033,7.578,4.763,5.346,19.480,,,,0,0,0,0,156.879,156.937,220.137,220.289,1.569,1.538,1.667,1.746,-0.046,0.031,0.006,0.008,,,,,,,,,0,0,0,"Jinko DW Multi V2-157-180.csv"
"FAB2-Tool52 2-A1","20190628 11:12:57",HPD21906233029,HPD21906233029,HPD21906233029,SJ12,179,3," CHIP",0,0,0,0,181.140,177.57,185.62,8.049,,,1.498,1.561,1.467,3.744,8.706,4.521,5.893,19.323,,,,0,0,0,1,156.880,156.939,220.127,220.289,1.570,1.534,1.678,1.778,-0.042,0.027,0.006,0.009,,,,,,,,,0,0,0,"Jinko DW Multi V2-157-180.csv"
"FAB2-Tool52 2-A1","20190628 11:12:59",HPD21906233029,HPD21906233029,HPD21906233029,SJ12,180,6," A+",0,0,0,0,182.045,179.231,185.131,5.901,,,1.501,1.531,1.488,3.761,7.366,5.390,4.957,19.544,,,,0,0,0,0,156.879,156.935,220.138,220.299,1.568,1.523,1.658,1.743,-0.048,0.035,0.004,0.009,,,,,,,,,0,0,0,"Jinko DW Multi V2-157-180.csv"
"FAB2-Tool52 2-A1","20190628 11:12:59",HPD21906233029,HPD21906233029,HPD21906233029,SJ12,181,6," A+",0,0,0,0,183.357,180.13,186.722,6.593,,,1.497,1.535,1.470,3.644,8.203,4.362,5.295,20.600,,,,0,0,0,0,156.880,156.935,220.152,220.307,1.555,1.504,1.663,1.732,-0.051,0.039,0.003,0.008,,,,,,,,,0,0,0,"Jinko DW Multi V2-157-180.csv"
"FAB2-Tool52 2-A1","20190628 11:13:00",HPD21906233029,HPD21906233029,HPD21906233029,SJ12,182,6," A+",0,0,0,0,180.948,177.946,185.475,7.529,,,1.503,1.561,1.484,4.026,7.855,4.891,2.739,20.563,,,,0,0,0,0,156.884,156.940,220.153,220.298,1.568,1.519,1.678,1.751,-0.044,0.03,0.004,0.011,,,,,,,,,0,0,0,"Jinko DW Multi V2-157-180.csv"
"FAB2-Tool52 2-A1","20190628 11:13:00",HPD21906233029,HPD21906233029,HPD21906233029,SJ12,183,6," A+",0,0,0,0,180.313,177.04,183.604,6.564,,,1.499,1.546,1.468,3.865,7.767,5.243,4.300,18.601,,,,0,0,0,0,156.882,156.940,220.137,220.290,1.569,1.536,1.670,1.757,-0.045,0.031,0.005,0.009,,,,,,,,,0,0,0,"Jinko DW Multi V2-157-180.csv"
"FAB2-Tool52 2-A1","20190628 11:13:01",HPD21906233029,HPD21906233029,HPD21906233029,SJ12,184,6," A+",0,0,0,0,182.716,179.998,186.112,6.114,,,1.498,1.522,1.469,3.534,7.309,4.640,3.999,18.198,,,,0,0,0,0,156.881,156.938,220.150,220.294,1.577,1.515,1.662,1.751,-0.043,0.028,0.007,0.008,,,,,,,,,0,0,0,"Jinko DW Multi V2-157-180.csv"
"FAB2-Tool52 2-A1","20190628 11:13:01",HPD21906233029,HPD21906233029,HPD21906233029,SJ12,185,6," A+",0,0,0,0,182.060,179.265,186.174,6.909,,,1.502,1.557,1.477,3.420,7.269,4.561,2.473,19.375,,,,0,0,0,0,156.882,156.938,220.161,220.300,1.562,1.505,1.662,1.734,-0.045,0.031,0.007,0.007,,,,,,,,,0,0,0,"Jinko DW Multi V2-157-180.csv"
"FAB2-Tool52 2-A1","20190628 11:13:02",HPD21906233029,HPD21906233029,HPD21906233029,SJ12,186,6," A+",0,0,0,0,182.745,179.001,185.655,6.654,,,1.496,1.521,1.465,3.732,8.094,5.361,3.800,19.818,,,,0,0,0,0,156.880,156.937,220.156,220.292,1.564,1.510,1.670,1.739,-0.041,0.027,0.005,0.009,,,,,,,,,0,0,0,"Jinko DW Multi V2-157-180.csv"
"FAB2-Tool52 2-A1","20190628 11:13:02",HPD21906233029,HPD21906233029,HPD21906233029,SJ12,187,6," A+",0,0,0,0,181.544,178.752,184.408,5.657,,,1.497,1.552,1.469,3.443,8.787,4.923,5.653,18.541,,,,0,0,0,0,156.873,156.931,220.131,220.286,1.568,1.515,1.666,1.756,-0.049,0.034,0.007,0.008,,,,,,,,,0,0,0,"Jinko DW Multi V2-157-180.csv"
"FAB2-Tool52 2-A1","20190628 11:13:03",HPD21906233029,HPD21906233029,HPD21906233029,SJ12,188,6," A+",0,0,0,0,182.250,178.42,185.763,7.343,,,1.498,1.538,1.482,3.270,7.520,4.397,2.755,19.176,,,,0,0,0,0,156.884,156.939,220.148,220.309,1.560,1.512,1.652,1.752,-0.047,0.034,0.004,0.009,,,,,,,,,0,0,0,"Jinko DW Multi V2-157-180.csv"
"FAB2-Tool52 2-A1","20190628 11:13:03",HPD21906233029,HPD21906233029,HPD21906233029,SJ12,189,6," A+",0,0,0,0,181.839,179.413,186.568,7.155,,,1.501,1.560,1.475,3.519,7.639,4.393,4.531,19.368,,,,0,0,0,0,156.882,156.940,220.176,220.299,1.567,1.486,1.666,1.722,-0.044,0.029,0.005,0.01,,,,,,,,,0,0,0,"Jinko DW Multi V2-157-180.csv"
"FAB2-Tool52 2-A1","20190628 11:13:04",HPD21906233029,HPD21906233029,HPD21906233029,SJ12,190,6," A+",0,0,0,0,180.942,177.947,183.341,5.394,,,1.494,1.532,1.478,3.776,7.659,4.923,3.963,19.574,,,,0,0,0,0,156.878,156.935,220.157,220.295,1.557,1.499,1.668,1.735,-0.048,0.033,0.006,0.009,,,,,,,,,0,0,0,"Jinko DW Multi V2-157-180.csv"
"FAB2-Tool52 2-A1","20190628 11:13:05",HPD21906233029,HPD21906233029,HPD21906233029,SJ12,191,6," A+",0,0,0,0,183.109,179.997,186.999,7.001,,,1.493,1.544,1.464,3.785,8.122,4.207,4.688,18.299,,,,0,0,0,0,156.886,156.940,220.153,220.297,1.569,1.515,1.669,1.750,-0.045,0.03,0.004,0.011,,,,,,,,,0,0,0,"Jinko DW Multi V2-157-180.csv"
"FAB2-Tool52 2-A1","20190628 11:13:05",HPD21906233029,HPD21906233029,HPD21906233029,SJ12,192,6," A+",0,0,0,0,181.191,177.723,184.865,7.142,,,1.497,1.522,1.479,3.219,8.014,4.711,5.252,19.779,,,,0,0,0,0,156.880,156.934,220.143,220.291,1.566,1.505,1.655,1.762,-0.044,0.03,0.007,0.007,,,,,,,,,0,0,0,"Jinko DW Multi V2-157-180.csv"
"FAB2-Tool52 2-A1","20190628 11:13:06",HPD21906233029,HPD21906233029,HPD21906233029,SJ12,193,6," A+",0,0,0,0,182.175,178.424,185.878,7.454,,,1.495,1.534,1.473,3.954,7.933,4.293,3.639,20.256,,,,0,0,0,0,156.879,156.932,220.169,220.289,1.561,1.495,1.662,1.737,-0.044,0.029,0.008,0.006,,,,,,,,,0,0,0,"Jinko DW Multi V2-157-180.csv"
"FAB2-Tool52 2-A1","20190628 11:13:06",HPD21906233029,HPD21906233029,HPD21906233029,SJ12,194,6," A+",0,0,0,0,180.812,177.208,184.813,7.605,,,1.503,1.540,1.484,3.218,7.534,3.784,6.225,18.720,,,,0,0,0,0,156.871,156.927,220.149,220.281,1.565,1.504,1.676,1.731,-0.045,0.032,0.006,0.007,,,,,,,,,0,0,0,"Jinko DW Multi V2-157-180.csv"
"FAB2-Tool52 2-A1","20190628 11:13:07",HPD21906233029,HPD21906233029,HPD21906233029,SJ12,195,6," A+",0,0,0,0,182.943,179.935,186.349,6.413,,,1.492,1.538,1.466,3.159,7.969,4.003,4.095,18.182,,,,0,0,0,0,156.882,156.938,220.145,220.292,1.568,1.513,1.680,1.756,-0.049,0.033,0.006,0.01,,,,,,,,,0,0,0,"Jinko DW Multi V2-157-180.csv"
"FAB2-Tool52 2-A1","20190628 11:13:07",HPD21906233029,HPD21906233029,HPD21906233029,SJ12,196,6," A+",0,0,0,0,181.785,179.438,184.736,5.299,,,1.496,1.544,1.482,4.010,7.379,5.418,4.520,19.030,,,,0,0,0,0,156.879,156.935,220.144,220.293,1.574,1.520,1.668,1.750,-0.046,0.033,0.005,0.008,,,,,,,,,0,0,0,"Jinko DW Multi V2-157-180.csv"
"FAB2-Tool52 2-A1","20190628 11:13:08",HPD21906233029,HPD21906233029,HPD21906233029,SJ12,197,6," A+",0,0,0,0,182.824,178.87,187.308,8.438,,,1.492,1.533,1.471,3.764,7.699,4.144,1.580,18.644,,,,0,0,0,0,156.882,156.936,220.173,220.300,1.565,1.486,1.652,1.736,-0.044,0.031,0.005,0.009,,,,,,,,,0,0,0,"Jinko DW Multi V2-157-180.csv"
"FAB2-Tool52 2-A1","20190628 11:13:08",HPD21906233029,HPD21906233029,HPD21906233029,SJ12,198,6," A+",0,0,0,0,180.809,178.388,184.042,5.654,,,1.490,1.516,1.473,4.207,7.498,4.386,3.123,19.417,,,,0,0,0,0,156.884,156.937,220.176,220.296,1.558,1.494,1.674,1.726,-0.044,0.028,0.009,0.007,,,,,,,,,0,0,0,"Jinko DW Multi V2-157-180.csv"
"FAB2-Tool52 2-A1","20190628 11:13:09",HPD21906233029,HPD21906233029,HPD21906233029,SJ12,199,6," A+",0,0,0,0,183.445,180.251,187.544,7.294,,,1.490,1.530,1.469,3.550,8.241,4.256,4.278,19.941,,,,0,0,0,0,156.882,156.936,220.163,220.285,1.574,1.498,1.674,1.748,-0.044,0.028,0.007,0.009,,,,,,,,,0,0,0,"Jinko DW Multi V2-157-180.csv"
"FAB2-Tool52 2-A1","20190628 11:13:09",HPD21906233029,HPD21906233029,HPD21906233029,SJ12,200,6," A+",0,0,0,0,181.526,178.906,184.775,5.869,,,1.516,1.550,1.496,4.033,7.320,4.271,3.369,18.663,,,,0,0,0,0,156.877,156.932,220.140,220.277,1.576,1.514,1.675,1.760,-0.044,0.029,0.007,0.008,,,,,,,,,0,0,0,"Jinko DW Multi V2-157-180.csv"
"FAB2-Tool52 2-A1","20190628 11:13:10",HPD21906233029,HPD21906233029,HPD21906233029,SJ12,201,6," A+",0,0,0,0,182.511,179.623,186.374,6.751,,,1.485,1.518,1.462,3.054,7.648,4.331,3.016,20.412,,,,0,0,0,0,156.878,156.934,220.155,220.288,1.569,1.503,1.664,1.735,-0.046,0.032,0.006,0.007,,,,,,,,,0,0,0,"Jinko DW Multi V2-157-180.csv"
"FAB2-Tool52 2-A1","20190628 11:13:10",HPD21906233029,HPD21906233029,HPD21906233029,SJ12,202,6," A+",0,0,0,0,181.118,177.031,184.904,7.874,,,1.488,1.532,1.467,3.943,7.863,5.306,1.651,19.929,,,,0,0,0,0,156.880,156.935,220.176,220.293,1.564,1.481,1.655,1.734,-0.046,0.032,0.007,0.007,,,,,,,,,0,0,0,"Jinko DW Multi V2-157-180.csv"
"FAB2-Tool52 2-A1","20190628 11:13:11",HPD21906233029,HPD21906233029,HPD21906233029,SJ12,203,6," A+",0,0,0,0,182.326,179.304,185.673,6.370,,,1.489,1.552,1.467,3.312,7.187,4.419,4.419,19.330,,,,0,0,0,0,156.876,156.931,220.157,220.279,1.571,1.493,1.676,1.741,-0.045,0.03,0.007,0.008,,,,,,,,,0,0,0,"Jinko DW Multi V2-157-180.csv"
"FAB2-Tool52 2-A1","20190628 11:13:11",HPD21906233029,HPD21906233029,HPD21906233029,SJ12,204,6," A+",0,0,0,0,183.037,179.791,185.887,6.096,,,1.504,1.574,1.485,4.218,9.220,4.892,2.965,18.949,,,,0,0,0,0,156.881,156.935,220.151,220.287,1.564,1.514,1.669,1.745,-0.043,0.028,0.009,0.007,,,,,,,,,0,0,0,"Jinko DW Multi V2-157-180.csv"
"FAB2-Tool52 2-A1","20190628 11:13:12",HPD21906233029,HPD21906233029,HPD21906233029,SJ12,205,6," A+",0,0,0,0,181.626,178.704,184.934,6.230,,,1.485,1.537,1.470,3.259,8.322,4.719,3.076,18.941,,,,0,0,0,0,156.880,156.933,220.154,220.289,1.569,1.509,1.664,1.739,-0.044,0.03,0.008,0.007,,,,,,,,,0,0,0,"Jinko DW Multi V2-157-180.csv"
"FAB2-Tool52 2-A1","20190628 11:13:12",HPD21906233029,HPD21906233029,HPD21906233029,SJ12,206,6," A+",0,0,0,0,181.655,178.128,185.138,7.010,,,1.492,1.533,1.470,3.210,8.322,5.032,2.718,18.479,,,,0,0,0,0,156.880,156.935,220.170,220.290,1.574,1.487,1.652,1.731,-0.043,0.03,0.008,0.005,,,,,,,,,0,0,0,"Jinko DW Multi V2-157-180.csv"
"FAB2-Tool52 2-A1","20190628 11:13:13",HPD21906233029,HPD21906233029,HPD21906233029,SJ12,207,6," A+",0,0,0,0,181.909,179.247,185.198,5.951,,,1.488,1.524,1.475,3.672,7.823,4.166,5.139,17.605,,,,0,0,0,0,156.877,156.931,220.160,220.284,1.573,1.491,1.667,1.730,-0.046,0.034,0.006,0.006,,,,,,,,,0,0,0,"Jinko DW Multi V2-157-180.csv"
"FAB2-Tool52 2-A1","20190628 11:13:13",HPD21906233029,HPD21906233029,HPD21906233029,SJ12,208,6," A+",0,0,0,0,183.179,180.085,186.186,6.101,,,1.486,1.523,1.466,3.421,7.629,4.592,3.247,20.178,,,,0,0,0,0,156.881,156.934,220.156,220.291,1.574,1.511,1.664,1.736,-0.046,0.031,0.005,0.01,,,,,,,,,0,0,0,"Jinko DW Multi V2-157-180.csv"
"FAB2-Tool52 2-A1","20190628 11:13:14",HPD21906233029,HPD21906233029,HPD21906233029,SJ12,209,6," A+",0,0,0,0,181.642,178.432,184.906,6.473,,,1.480,1.508,1.455,3.585,7.407,4.902,3.410,19.672,,,,0,0,0,0,156.887,156.937,220.154,220.288,1.577,1.515,1.671,1.749,-0.044,0.029,0.006,0.009,,,,,,,,,0,0,0,"Jinko DW Multi V2-157-180.csv"
"FAB2-Tool52 2-A1","20190628 11:13:14",HPD21906233029,HPD21906233029,HPD21906233029,SJ12,210,6," A+",0,0,0,0,181.504,178.333,185.431,7.098,,,1.487,1.525,1.472,3.505,7.849,4.300,3.096,19.235,,,,0,0,0,0,156.881,156.938,220.175,220.286,1.576,1.496,1.671,1.733,-0.044,0.026,0.009,0.009,,,,,,,,,0,0,0,"Jinko DW Multi V2-157-180.csv"
"FAB2-Tool52 2-A1","20190628 11:13:15",HPD21906233029,HPD21906233029,HPD21906233029,SJ12,211,6," A+",0,0,0,0,182.114,178.383,185.757,7.374,,,1.485,1.536,1.461,3.668,8.062,4.537,4.128,20.624,,,,0,0,0,0,156.881,156.933,220.173,220.281,1.577,1.489,1.660,1.731,-0.044,0.03,0.01,0.004,,,,,,,,,0,0,0,"Jinko DW Multi V2-157-180.csv"
"FAB2-Tool52 2-A1","20190628 11:13:15",HPD21906233029,HPD21906233029,HPD21906233029,SJ12,212,6," A+",0,0,0,0,182.397,179.429,186.093,6.664,,,1.483,1.540,1.467,3.627,7.787,3.935,0.819,19.459,,,,0,0,0,0,156.878,156.931,220.150,220.281,1.581,1.511,1.667,1.744,-0.051,0.037,0.01,0.004,,,,,,,,,0,0,0,"Jinko DW Multi V2-157-180.csv"
"FAB2-Tool52 2-A1","20190628 11:13:16",HPD21906233029,HPD21906233029,HPD21906233029,SJ12,213,6," A+",0,0,0,0,181.962,178.709,185.631,6.921,,,1.485,1.515,1.468,3.732,7.057,5.015,0.836,20.434,,,,0,0,0,0,156.881,156.933,220.149,220.273,1.590,1.516,1.666,1.759,-0.044,0.029,0.009,0.005,,,,,,,,,0,0,0,"Jinko DW Multi V2-157-180.csv"
"FAB2-Tool52 2-A1","20190628 11:13:16",HPD21906233029,HPD21906233029,HPD21906233029,SJ12,214,6," A+",0,0,0,0,182.255,179.562,184.847,5.286,,,1.482,1.519,1.469,3.948,6.758,4.906,3.674,20.122,,,,0,0,0,0,156.884,156.935,220.171,220.282,1.588,1.494,1.656,1.746,-0.043,0.026,0.012,0.005,,,,,,,,,0,0,0,"Jinko DW Multi V2-157-180.csv"
"FAB2-Tool52 2-A1","20190628 11:13:17",HPD21906233029,HPD21906233029,HPD21906233029,SJ12,215,6," A+",0,0,0,0,181.649,178.018,185.036,7.017,,,1.562,1.590,1.547,3.653,7.117,4.325,3.635,19.396,,,,0,0,0,0,156.875,156.930,220.168,220.271,1.575,1.493,1.669,1.721,-0.043,0.027,0.01,0.006,,,,,,,,,0,0,0,"Jinko DW Multi V2-157-180.csv"
"FAB2-Tool52 2-A1","20190628 11:13:17",HPD21906233029,HPD21906233029,HPD21906233029,SJ12,216,6," A+",0,0,0,0,181.639,178.46,185.473,7.013,,,1.483,1.525,1.462,3.525,8.529,4.622,2.613,18.707,,,,0,0,0,0,156.882,156.932,220.163,220.276,1.582,1.507,1.675,1.746,-0.043,0.029,0.009,0.006,,,,,,,,,0,0,0,"Jinko DW Multi V2-157-180.csv"
"FAB2-Tool52 2-A1","20190628 11:13:18",HPD21906233029,HPD21906233029,HPD21906233029,SJ12,217,6," A+",0,0,0,0,182.719,179.4,185.959,6.559,,,1.493,1.527,1.476,4.191,7.421,4.388,2.012,17.780,,,,0,0,0,0,156.883,156.936,220.160,220.271,1.583,1.519,1.668,1.753,-0.039,0.024,0.009,0.006,,,,,,,,,0,0,0,"Jinko DW Multi V2-157-180.csv"
"FAB2-Tool52 2-A1","20190628 11:13:18",HPD21906233029,HPD21906233029,HPD21906233029,SJ12,218,6," A+",0,0,0,0,182.302,179.183,186.254,7.070,,,1.481,1.518,1.467,3.189,7.696,4.409,6.309,20.622,,,,0,0,0,0,156.878,156.928,220.149,220.273,1.582,1.496,1.664,1.756,-0.045,0.031,0.009,0.005,,,,,,,,,0,0,0,"Jinko DW Multi V2-157-180.csv"
"FAB2-Tool52 2-A1","20190628 11:13:20",HPD21906233029,HPD21906233029,HPD21906233029,SJ12,219,7," A+",0,0,0,0,181.719,178.664,185.487,6.823,,,1.483,1.528,1.465,3.160,7.957,4.106,3.806,18.511,,,,0,0,0,0,156.881,156.931,220.176,220.287,1.564,1.480,1.661,1.732,-0.043,0.03,0.008,0.005,,,,,,,,,0,0,0,"Jinko DW Multi V2-157-180.csv"
"FAB2-Tool52 2-A1","20190628 11:13:20",HPD21906233029,HPD21906233029,HPD21906233029,SJ12,220,7," A+",0,0,0,0,181.190,178.671,185.417,6.745,,,1.487,1.520,1.469,3.837,8.882,4.517,2.396,22.040,,,,0,0,0,0,156.885,156.936,220.178,220.286,1.577,1.488,1.670,1.732,-0.046,0.03,0.009,0.007,,,,,,,,,0,0,0,"Jinko DW Multi V2-157-180.csv"
"FAB2-Tool52 2-A1","20190628 11:13:21",HPD21906233029,HPD21906233029,HPD21906233029,SJ12,221,7," A+",0,0,0,0,182.941,179.53,186.51,6.980,,,1.484,1.530,1.464,3.265,7.852,3.869,1.470,17.864,,,,0,0,0,0,156.880,156.931,220.153,220.272,1.582,1.505,1.676,1.752,-0.045,0.031,0.009,0.005,,,,,,,,,0,0,0,"Jinko DW Multi V2-157-180.csv"
"FAB2-Tool52 2-A1","20190628 11:13:22",HPD21906233029,HPD21906233029,HPD21906233029,SJ12,222,7," A+",0,0,0,0,182.308,179.508,186.609,7.101,,,1.481,1.521,1.465,3.336,7.688,4.767,2.175,18.323,,,,0,0,0,0,156.885,156.934,220.156,220.287,1.574,1.502,1.664,1.757,-0.043,0.028,0.009,0.006,,,,,,,,,0,0,0,"Jinko DW Multi V2-157-180.csv"
"FAB2-Tool52 2-A1","20190628 11:13:22",HPD21906233029,HPD21906233029,HPD21906233029,SJ12,223,7," A+",0,0,0,0,181.996,178.866,185.24,6.374,,,1.484,1.525,1.468,3.214,7.534,4.924,0.758,18.854,,,,0,0,0,0,156.882,156.934,220.170,220.281,1.582,1.482,1.667,1.745,-0.045,0.029,0.009,0.006,,,,,,,,,0,0,0,"Jinko DW Multi V2-157-180.csv"
"FAB2-Tool52 2-A1","20190628 11:13:23",HPD21906233029,HPD21906233029,HPD21906233029,SJ12,224,7," A+",0,0,0,0,181.405,177.75,184.828,7.077,,,1.484,1.533,1.463,3.551,7.967,4.427,3.007,20.084,,,,0,0,0,0,156.877,156.928,220.166,220.272,1.577,1.495,1.669,1.739,-0.043,0.031,0.008,0.005,,,,,,,,,0,0,0,"Jinko DW Multi V2-157-180.csv"
"FAB2-Tool52 2-A1","20190628 11:13:23",HPD21906233029,HPD21906233029,HPD21906233029,SJ12,225,7," A+",0,0,0,0,181.314,178.913,184.57,5.656,,,1.489,1.538,1.465,2.920,7.762,4.018,3.327,19.967,,,,0,0,0,0,156.878,156.928,220.150,220.272,1.582,1.503,1.672,1.748,-0.046,0.03,0.007,0.008,,,,,,,,,0,0,0,"Jinko DW Multi V2-157-180.csv"
"FAB2-Tool52 2-A1","20190628 11:13:24",HPD21906233029,HPD21906233029,HPD21906233029,SJ12,226,7," A+",0,0,0,0,182.318,178.937,186.274,7.337,,,1.479,1.529,1.459,3.316,7.892,4.595,1.268,18.695,,,,0,0,0,0,156.876,156.929,220.137,220.275,1.585,1.507,1.667,1.762,-0.046,0.035,0.005,0.006,,,,,,,,,0,0,0,"Jinko DW Multi V2-157-180.csv"
"FAB2-Tool52 2-A1","20190628 11:13:24",HPD21906233029,HPD21906233029,HPD21906233029,SJ12,227,7," A+",0,0,0,0,182.313,179.669,186.537,6.867,,,1.483,1.534,1.464,4.279,7.934,4.279,1.213,19.318,,,,0,0,0,0,156.882,156.934,220.169,220.288,1.580,1.490,1.663,1.732,-0.047,0.033,0.007,0.006,,,,,,,,,0,0,0,"Jinko DW Multi V2-157-180.csv"
"FAB2-Tool52 2-A1","20190628 11:13:25",HPD21906233029,HPD21906233029,HPD21906233029,SJ12,228,7," A+",0,0,0,0,181.266,178.159,184.439,6.280,,,1.480,1.537,1.462,4.041,8.411,5.454,1.280,19.353,,,,0,0,0,0,156.878,156.929,220.173,220.276,1.587,1.475,1.667,1.744,-0.041,0.032,0.003,0.007,,,,,,,,,0,0,0,"Jinko DW Multi V2-157-180.csv"
"FAB2-Tool52 2-A1","20190628 11:13:25",HPD21906233029,HPD21906233029,HPD21906233029,SJ12,229,7," A+",0,0,0,0,182.166,178.839,185.398,6.559,,,1.487,1.542,1.462,3.816,8.432,5.271,2.398,19.503,,,,0,0,0,0,156.883,156.935,220.165,220.273,1.584,1.493,1.686,1.779,-0.041,0.027,0.006,0.008,,,,,,,,,0,0,0,"Jinko DW Multi V2-157-180.csv"
"FAB2-Tool52 2-A1","20190628 11:13:26",HPD21906233029,HPD21906233029,HPD21906233029,SJ12,230,7," A+",0,0,0,0,182.068,178.495,185.455,6.960,,,1.481,1.546,1.463,3.854,7.799,4.789,2.871,19.688,,,,0,0,0,0,156.879,156.929,220.146,220.270,1.591,1.506,1.673,1.763,-0.043,0.03,0.007,0.007,,,,,,,,,0,0,0,"Jinko DW Multi V2-157-180.csv"
"FAB2-Tool52 2-A1","20190628 11:13:26",HPD21906233029,HPD21906233029,HPD21906233029,SJ12,231,7," A+",0,0,0,0,182.912,179.382,185.447,6.065,,,1.481,1.524,1.461,3.507,7.649,4.849,1.124,21.417,,,,0,0,0,0,156.881,156.929,220.159,220.268,1.594,1.500,1.665,1.751,-0.045,0.027,0.012,0.006,,,,,,,,,0,0,0,"Jinko DW Multi V2-157-180.csv"
"FAB2-Tool52 2-A1","20190628 11:13:27",HPD21906233029,HPD21906233029,HPD21906233029,SJ12,232,7," A+",0,0,0,0,182.137,179.297,186.331,7.033,,,1.484,1.554,1.463,4.755,7.900,5.241,1.777,18.560,,,,0,0,0,0,156.880,156.932,220.184,220.271,1.587,1.476,1.674,1.736,-0.043,0.029,0.008,0.005,,,,,,,,,0,0,0,"Jinko DW Multi V2-157-180.csv"
"FAB2-Tool52 2-A1","20190628 11:13:27",HPD21906233029,HPD21906233029,HPD21906233029,SJ12,233,7," A+",0,0,0,0,181.396,178.161,184.298,6.138,,,1.482,1.526,1.463,3.957,7.426,4.655,1.041,16.663,,,,0,0,0,0,156.883,156.933,220.176,220.273,1.583,1.497,1.679,1.746,-0.042,0.028,0.01,0.004,,,,,,,,,0,0,0,"Jinko DW Multi V2-157-180.csv"
"FAB2-Tool52 2-A1","20190628 11:13:28",HPD21906233029,HPD21906233029,HPD21906233029,SJ12,234,7," A+",0,0,0,0,181.708,179.11,185.44,6.330,,,1.477,1.523,1.457,3.883,7.889,5.219,2.393,18.381,,,,0,0,0,0,156.876,156.926,220.153,220.261,1.594,1.506,1.684,1.748,-0.045,0.03,0.008,0.007,,,,,,,,,0,0,0,"Jinko DW Multi V2-157-180.csv"
"FAB2-Tool52 2-A1","20190628 11:13:29",HPD21906233029,HPD21906233029,HPD21906233029,SJ12,235,7," A+",0,0,0,0,181.654,179.035,185.75,6.715,,,1.479,1.526,1.461,3.620,7.634,5.795,0.500,17.073,,,,0,0,0,0,156.876,156.926,220.151,220.260,1.591,1.505,1.677,1.756,-0.045,0.03,0.009,0.006,,,,,,,,,0,0,0,"Jinko DW Multi V2-157-180.csv"
"FAB2-Tool52 2-A1","20190628 11:13:32",HPD21906233029,HPD21906233029,HPD21906233029,SJ12,236,7," A+",0,0,0,0,183.085,179.794,186.283,6.490,,,1.475,1.532,1.458,4.260,7.574,5.002,1.656,19.308,,,,0,0,0,0,156.883,156.931,220.186,220.279,1.590,1.475,1.671,1.741,-0.043,0.028,0.009,0.007,,,,,,,,,0,0,0,"Jinko DW Multi V2-157-180.csv"
"FAB2-Tool52 2-A1","20190628 11:13:32",HPD21906233029,HPD21906233029,HPD21906233029,SJ12,237,7," A+",0,0,0,0,181.673,178.816,185.046,6.230,,,1.476,1.532,1.454,4.418,7.675,4.885,1.078,18.857,,,,0,0,0,0,156.877,156.926,220.170,220.260,1.594,1.487,1.676,1.742,-0.041,0.026,0.011,0.004,,,,,,,,,0,0,0,"Jinko DW Multi V2-157-180.csv"
"FAB2-Tool52 2-A1","20190628 11:13:33",HPD21906233029,HPD21906233029,HPD21906233029,SJ12,238,7," A+",0,0,0,0,181.954,178.769,184.519,5.750,,,1.478,1.517,1.459,3.890,8.164,4.300,1.922,17.630,,,,0,0,0,0,156.875,156.923,220.147,220.264,1.597,1.498,1.675,1.742,-0.049,0.037,0.006,0.006,,,,,,,,,0,0,0,"Jinko DW Multi V2-157-180.csv"
"FAB2-Tool52 2-A1","20190628 11:13:33",HPD21906233029,HPD21906233029,HPD21906233029,SJ12,239,7," A+",0,0,0,0,182.910,179.419,186.488,7.070,,,1.479,1.525,1.461,2.968,8.211,4.165,1.179,17.635,,,,0,0,0,0,156.880,156.928,220.148,220.270,1.594,1.508,1.676,1.765,-0.046,0.028,0.011,0.007,,,,,,,,,0,0,0,"Jinko DW Multi V2-157-180.csv"
"FAB2-Tool52 2-A1","20190628 11:13:34",HPD21906233029,HPD21906233029,HPD21906233029,SJ12,240,7," A+",0,0,0,0,181.011,178.338,184.351,6.013,,,1.473,1.513,1.454,3.248,7.297,4.802,1.593,19.139,,,,0,0,0,0,156.876,156.921,220.159,220.268,1.583,1.483,1.673,1.747,-0.047,0.035,0.006,0.006,,,,,,,,,0,0,0,"Jinko DW Multi V2-157-180.csv"
"FAB2-Tool52 2-A1","20190628 11:13:35",HPD21906233029,HPD21906233029,HPD21906233029,SJ12,241,7," A+",0,0,0,0,182.269,177.204,186.31,9.105,,,1.619,1.667,1.581,4.280,5.928,7.569,2.253,17.769,,,,0,0,0,0,156.881,156.954,220.322,220.229,1.688,1.307,1.670,1.653,-0.045,0.03,0.01,0.005,,,,,,,,,0,0,0,"Jinko DW Multi V2-157-180.csv"
"FAB2-Tool52 2-A1","20190628 11:13:36",HPD21906233029,HPD21906233029,HPD21906233029,SJ12,242,7," A+",0,0,0,0,180.465,177.836,183.639,5.803,,,1.626,1.675,1.572,5.084,5.565,6.485,3.709,18.297,,,,0,0,0,0,156.881,156.953,220.319,220.220,1.716,1.299,1.668,1.662,-0.046,0.03,0.011,0.005,,,,,,,,,0,0,0,"Jinko DW Multi V2-157-180.csv"
