Repository: jxsrjw4/python_leaning

# python_leaning
数据分析第8期

Let's Start it !

File: task3/HPD21906233029_2019-06-28_11-38.csv (part 8 of 22)
Mashine_code,E_TIME,INGOT_ID,LOT_ID,BRICK_ID,WIRESAW_TOOL_ID,WAFER_ID,BIN_NUM,SORTING_NAME,CSI_left,CSI_right,CSI_front,CSI_rear,TMEAN,TMIN,TMAX,TTV,ETV,ETTV,RMEAN,RMAX,RMIN,"SMART1 GROOVE","SMART1 Surfce GROOVE",STEP,BOW,WARP,PN_TYPE,"SMART2 GROOVE","SMART2 Surface GROOVE",STAIN_TOP,STAIN_BTM,top_chip,btm_chip,WIDTH,LENGTH,DIAMETER_45,DIAMETER_135,Chamfer_TL,Chamfer_TR,Chamfer_BL,Chamfer_BR,RECTANGULARITY_TL,RECTANGULARITY_TR,RECTANGULARITY_BL,RECTANGULARITY_BR,ChamferX_TL,ChamferX_TR,ChamferX_BR,ChamferX_BL,ChamferY_TL,ChamferY_TR,ChamferY_BR,ChamferY_BL,Pinhole,Crack,Inclusion,RECIPE
"FAB2-Tool52 2-A1","20190628 11:30:16",HPD21906233029,HPD21906233029,HPD21906233029,SJ12,0,13," ",,,,,,0,0,,,,,,,,,,,,,,,,,,,,,,,,,,,,,,,,,,,,,,,,,,"Jinko DW Multi V2-157-180.csv"
"FAB2-Tool52 2-A1","20190628 11:19:14",HPD21906233029,HPD21906233029,HPD21906233029,SJ12,850,7," A+",0,0,0,0,181.036,177.993,185.475,7.483,,,1.382,1.442,1.337,4.120,7.076,5.283,4.297,17.163,,,,0,0,0,0,156.941,156.974,220.274,220.351,1.515,1.591,1.671,1.563,-0.034,0.025,0.005,0.004,,,,,,,,,0,0,0,"Jinko DW Multi V2-157-180.csv"
"FAB2-Tool52 2-A1","20190628 11:19:14",HPD21906233029,HPD21906233029,HPD21906233029,SJ12,851,7," A+",0,0,0,0,181.698,177.99,184.928,6.938,,,1.384,1.460,1.333,4.023,7.828,6.400,3.262,15.777,,,,0,0,0,0,156.939,156.972,220.274,220.346,1.538,1.589,1.660,1.553,-0.033,0.025,0.002,0.006,,,,,,,,,0,0,0,"Jinko DW Multi V2-157-180.csv"
"FAB2-Tool52 2-A1","20190628 11:19:15",HPD21906233029,HPD21906233029,HPD21906233029,SJ12,852,7," A+",0,0,0,0,181.727,179.302,185.828,6.525,,,1.389,1.433,1.335,5.331,7.350,5.960,3.110,15.386,,,,0,0,0,0,156.943,156.978,220.280,220.349,1.539,1.589,1.655,1.563,-0.033,0.023,0.006,0.004,,,,,,,,,0,0,0,"Jinko DW Multi V2-157-180.csv"
"FAB2-Tool52 2-A1","20190628 11:19:15",HPD21906233029,HPD21906233029,HPD21906233029,SJ12,853,7," A+",0,0,0,0,180.879,176.803,184.819,8.016,,,1.380,1.428,1.335,5.348,7.843,5.821,3.397,15.344,,,,0,0,0,0,156.944,156.979,220.265,220.365,1.520,1.603,1.640,1.580,-0.032,0.024,0.004,0.004,,,,,,,,,0,0,0,"Jinko DW Multi V2-157-180.csv"
"FAB2-Tool52 2-A1","20190628 11:19:16",HPD21906233029,HPD21906233029,HPD21906233029,SJ12,854,7," A+",0,0,0,0,181.537,179.397,184.907,5.510,,,1.382,1.446,1.331,4.282,7.751,4.992,2.854,17.290,,,,0,0,0,0,156.945,156.980,220.284,220.366,1.522,1.591,1.639,1.562,-0.031,0.021,0.006,0.004,,,,,,,,,0,0,0,"Jinko DW Multi V2-157-180.csv"
"FAB2-Tool52 2-A1","20190628 11:19:16",HPD21906233029,HPD21906233029,HPD21906233029,SJ12,855,7," A+",0,0,0,0,180.658,177.819,184.848,7.029,,,1.378,1.426,1.325,3.340,7.518,4.703,2.212,16.898,,,,0,0,0,0,156.947,156.983,220.295,220.358,1.526,1.590,1.650,1.539,-0.031,0.021,0.006,0.004,,,,,,,,,0,0,0,"Jinko DW Multi V2-157-180.csv"
"FAB2-Tool52 2-A1","20190628 11:19:17",HPD21906233029,HPD21906233029,HPD21906233029,SJ12,856,7," A+",0,0,0,0,181.325,178.133,184.858,6.725,,,1.378,1.456,1.331,3.338,8.121,3.968,2.474,18.003,,,,0,0,0,0,156.940,156.974,220.276,220.344,1.532,1.596,1.648,1.563,-0.034,0.023,0.01,0.001,,,,,,,,,0,0,0,"Jinko DW Multi V2-157-180.csv"
"FAB2-Tool52 2-A1","20190628 11:19:17",HPD21906233029,HPD21906233029,HPD21906233029,SJ12,857,7," A+",0,0,0,0,181.287,178.537,184.65,6.113,,,1.375,1.427,1.316,3.231,7.688,3.877,3.235,17.356,,,,0,0,0,0,156.942,156.976,220.263,220.359,1.525,1.605,1.636,1.571,-0.029,0.022,0.004,0.002,,,,,,,,,0,0,0,"Jinko DW Multi V2-157-180.csv"
"FAB2-Tool52 2-A1","20190628 11:19:18",HPD21906233029,HPD21906233029,HPD21906233029,SJ12,858,7," A+",0,0,0,0,180.825,178.038,184.525,6.487,,,1.373,1.417,1.320,3.267,8.016,4.766,4.009,15.651,,,,0,0,0,0,156.942,156.977,220.266,220.362,1.524,1.599,1.642,1.569,-0.033,0.023,0.007,0.002,,,,,,,,,0,0,0,"Jinko DW Multi V2-157-180.csv"
"FAB2-Tool52 2-A1","20190628 11:19:18",HPD21906233029,HPD21906233029,HPD21906233029,SJ12,859,7," A+",0,0,0,0,181.858,178.234,184.899,6.665,,,1.381,1.439,1.329,2.986,7.492,4.327,4.343,15.996,,,,0,0,0,0,156.948,156.981,220.297,220.360,1.528,1.589,1.644,1.547,-0.032,0.019,0.008,0.005,,,,,,,,,0,0,0,"Jinko DW Multi V2-157-180.csv"
"FAB2-Tool52 2-A1","20190628 11:19:19",HPD21906233029,HPD21906233029,HPD21906233029,SJ12,860,7," A+",0,0,0,0,181.403,178.586,185.807,7.221,,,1.376,1.449,1.325,4.252,7.517,4.499,2.317,17.935,,,,0,0,0,0,156.938,156.975,220.279,220.343,1.535,1.589,1.640,1.550,-0.033,0.023,0.008,0.002,,,,,,,,,0,0,0,"Jinko DW Multi V2-157-180.csv"
"FAB2-Tool52 2-A1","20190628 11:19:19",HPD21906233029,HPD21906233029,HPD21906233029,SJ12,861,7," A+",0,0,0,0,180.646,178.162,184.341,6.179,,,1.384,1.464,1.325,3.630,7.482,4.703,1.380,15.635,,,,0,0,0,0,156.950,156.985,220.275,220.360,1.544,1.602,1.653,1.580,-0.032,0.021,0.003,0.008,,,,,,,,,0,0,0,"Jinko DW Multi V2-157-180.csv"
"FAB2-Tool52 2-A1","20190628 11:19:20",HPD21906233029,HPD21906233029,HPD21906233029,SJ12,862,7," A+",0,0,0,0,181.432,177.922,185.521,7.599,,,1.380,1.452,1.334,2.945,7.083,4.566,2.535,15.562,,,,0,0,0,0,156.945,156.975,220.271,220.354,1.532,1.595,1.642,1.574,-0.029,0.02,0.008,0.001,,,,,,,,,0,0,0,"Jinko DW Multi V2-157-180.csv"
"FAB2-Tool52 2-A1","20190628 11:19:20",HPD21906233029,HPD21906233029,HPD21906233029,SJ12,863,7," A+",0,0,0,0,181.317,178.432,184.914,6.482,,,1.374,1.417,1.313,3.715,8.176,4.571,2.577,15.761,,,,0,0,0,0,156.949,156.982,220.293,220.351,1.552,1.591,1.655,1.561,-0.03,0.02,0.006,0.004,,,,,,,,,0,0,0,"Jinko DW Multi V2-157-180.csv"
"FAB2-Tool52 2-A1","20190628 11:19:21",HPD21906233029,HPD21906233029,HPD21906233029,SJ12,864,7," A+",0,0,0,0,181.343,178.144,185.362,7.218,,,1.370,1.430,1.320,3.150,8.331,4.591,1.781,15.027,,,,0,0,0,0,156.938,156.970,220.282,220.329,1.558,1.582,1.651,1.551,-0.03,0.023,0.007,0,,,,,,,,,0,0,0,"Jinko DW Multi V2-157-180.csv"
"FAB2-Tool52 2-A1","20190628 11:19:21",HPD21906233029,HPD21906233029,HPD21906233029,SJ12,865,7," A+",0,0,0,0,181.422,177.662,186.034,8.372,,,1.374,1.440,1.321,3.807,7.147,5.654,8.551,16.155,,,,0,0,0,0,156.949,156.982,220.287,220.352,1.552,1.584,1.650,1.567,-0.031,0.019,0.007,0.005,,,,,,,,,0,0,0,"Jinko DW Multi V2-157-180.csv"
"FAB2-Tool52 2-A1","20190628 11:19:22",HPD21906233029,HPD21906233029,HPD21906233029,SJ12,866,7," A+",0,0,0,0,181.451,178.284,185.131,6.846,,,1.372,1.423,1.325,6.282,7.544,6.725,5.343,16.049,,,,0,0,0,0,156.941,156.974,220.261,220.351,1.536,1.607,1.630,1.582,-0.032,0.022,0.008,0.001,,,,,,,,,0,0,0,"Jinko DW Multi V2-157-180.csv"
"FAB2-Tool52 2-A1","20190628 11:19:22",HPD21906233029,HPD21906233029,HPD21906233029,SJ12,867,7," A+",0,0,0,0,180.886,177.811,184.475,6.665,,,1.371,1.441,1.315,7.151,7.268,7.498,2.897,15.876,,,,0,0,0,0,156.939,156.973,220.273,220.343,1.547,1.589,1.636,1.562,-0.032,0.024,0.004,0.004,,,,,,,,,0,0,0,"Jinko DW Multi V2-157-180.csv"
"FAB2-Tool52 2-A1","20190628 11:19:23",HPD21906233029,HPD21906233029,HPD21906233029,SJ12,868,7," A+",0,0,0,0,181.088,178.283,185.01,6.727,,,1.368,1.403,1.319,3.186,7.234,4.141,3.709,15.906,,,,0,0,0,0,156.942,156.977,220.288,220.348,1.553,1.586,1.641,1.546,-0.031,0.024,0.003,0.004,,,,,,,,,0,0,0,"Jinko DW Multi V2-157-180.csv"
"FAB2-Tool52 2-A1","20190628 11:19:23",HPD21906233029,HPD21906233029,HPD21906233029,SJ12,869,7," A+",0,0,0,0,181.542,178.748,185.105,6.358,,,1.369,1.413,1.311,9.642,8.031,10.146,3.686,15.579,,,,0,0,0,0,156.942,156.976,220.279,220.344,1.558,1.585,1.642,1.566,-0.031,0.022,0.006,0.004,,,,,,,,,0,0,0,"Jinko DW Multi V2-157-180.csv"
"FAB2-Tool52 2-A1","20190628 11:19:24",HPD21906233029,HPD21906233029,HPD21906233029,SJ12,870,7," A+",0,0,0,0,180.525,177.991,184.659,6.668,,,1.369,1.431,1.314,3.595,8.162,4.326,1.180,15.213,,,,0,0,0,0,156.940,156.974,220.257,220.352,1.533,1.588,1.633,1.584,-0.033,0.025,0.006,0.002,,,,,,,,,0,0,0,"Jinko DW Multi V2-157-180.csv"
"FAB2-Tool52 2-A1","20190628 11:19:24",HPD21906233029,HPD21906233029,HPD21906233029,SJ12,871,7," A+",0,0,0,0,182.144,178.892,185.819,6.927,,,1.384,1.442,1.332,3.229,8.101,4.936,2.587,14.761,,,,0,0,0,0,156.946,156.979,220.276,220.368,1.520,1.591,1.636,1.568,-0.033,0.023,0.007,0.003,,,,,,,,,0,0,0,"Jinko DW Multi V2-157-180.csv"
"FAB2-Tool52 2-A1","20190628 11:19:25",HPD21906233029,HPD21906233029,HPD21906233029,SJ12,872,7," A+",0,0,0,0,180.491,177.397,183.553,6.156,,,1.372,1.437,1.315,3.082,8.992,3.402,2.121,16.261,,,,0,0,0,0,156.946,156.983,220.294,220.360,1.531,1.581,1.648,1.551,-0.032,0.019,0.006,0.006,,,,,,,,,0,0,0,"Jinko DW Multi V2-157-180.csv"
"FAB2-Tool52 2-A1","20190628 11:19:25",HPD21906233029,HPD21906233029,HPD21906233029,SJ12,873,7," A+",0,0,0,0,181.020,178.484,184.803,6.319,,,1.366,1.440,1.302,3.726,8.874,4.325,3.027,17.337,,,,0,0,0,0,156.945,156.978,220.282,220.354,1.538,1.591,1.647,1.557,-0.031,0.019,0.008,0.004,,,,,,,,,0,0,0,"Jinko DW Multi V2-157-180.csv"
"FAB2-Tool52 2-A1","20190628 11:19:26",HPD21906233029,HPD21906233029,HPD21906233029,SJ12,874,7," A+",0,0,0,0,180.846,177.456,185.918,8.462,,,1.370,1.419,1.311,3.556,7.994,3.960,0.904,16.403,,,,0,0,0,0,156.944,156.977,220.274,220.360,1.524,1.591,1.637,1.580,-0.032,0.021,0.005,0.005,,,,,,,,,0,0,0,"Jinko DW Multi V2-157-180.csv"
"FAB2-Tool52 2-A1","20190628 11:19:26",HPD21906233029,HPD21906233029,HPD21906233029,SJ12,875,7," A+",0,0,0,0,181.152,178.604,184.503,5.899,,,1.373,1.451,1.313,3.194,7.191,4.255,4.044,17.270,,,,0,0,0,0,156.947,156.977,220.271,220.372,1.520,1.593,1.636,1.573,-0.033,0.023,0.009,0.002,,,,,,,,,0,0,0,"Jinko DW Multi V2-157-180.csv"
"FAB2-Tool52 2-A1","20190628 11:19:27",HPD21906233029,HPD21906233029,HPD21906233029,SJ12,876,7," A+",0,0,0,0,181.579,177.807,185.172,7.366,,,1.368,1.435,1.316,4.116,7.733,4.414,3.624,16.583,,,,0,0,0,0,156.945,156.979,220.277,220.361,1.518,1.603,1.647,1.559,-0.03,0.018,0.007,0.005,,,,,,,,,0,0,0,"Jinko DW Multi V2-157-180.csv"
"FAB2-Tool52 2-A1","20190628 11:19:27",HPD21906233029,HPD21906233029,HPD21906233029,SJ12,877,7," A+",0,0,0,0,181.868,179.108,184.757,5.649,,,1.373,1.438,1.317,3.804,7.838,4.829,4.047,16.627,,,,0,0,0,0,156.943,156.977,220.269,220.369,1.525,1.588,1.642,1.557,-0.037,0.029,0.002,0.006,,,,,,,,,0,0,0,"Jinko DW Multi V2-157-180.csv"
"FAB2-Tool52 2-A1","20190628 11:19:28",HPD21906233029,HPD21906233029,HPD21906233029,SJ12,878,7," A+",0,0,0,0,180.681,177.461,186.157,8.696,,,1.370,1.432,1.311,2.878,8.216,3.442,3.945,15.186,,,,0,0,0,0,156.941,156.974,220.266,220.361,1.521,1.592,1.644,1.577,-0.031,0.023,0.006,0.003,,,,,,,,,0,0,0,"Jinko DW Multi V2-157-180.csv"
"FAB2-Tool52 2-A1","20190628 11:19:28",HPD21906233029,HPD21906233029,HPD21906233029,SJ12,879,7," A+",0,0,0,0,181.411,176.784,184.911,8.127,,,1.364,1.416,1.322,3.957,7.882,5.211,1.126,13.897,,,,0,0,0,0,156.936,156.971,220.252,220.363,1.500,1.600,1.627,1.576,-0.027,0.022,0.005,0,,,,,,,,,0,0,0,"Jinko DW Multi V2-157-180.csv"
"FAB2-Tool52 2-A1","20190628 11:19:29",HPD21906233029,HPD21906233029,HPD21906233029,SJ12,880,7," A+",0,0,0,0,181.106,178.068,186.072,8.004,,,1.365,1.455,1.299,5.420,7.734,7.121,1.315,14.901,,,,0,0,0,0,156.945,156.980,220.270,220.369,1.510,1.605,1.656,1.566,-0.032,0.02,0.005,0.008,,,,,,,,,0,0,0,"Jinko DW Multi V2-157-180.csv"
"FAB2-Tool52 2-A1","20190628 11:19:30",HPD21906233029,HPD21906233029,HPD21906233029,SJ12,881,7," A+",0,0,0,0,180.747,177.75,185.441,7.691,,,1.368,1.426,1.311,4.306,7.768,6.072,0.791,14.340,,,,0,0,0,0,156.946,156.977,220.282,220.364,1.521,1.597,1.653,1.551,-0.03,0.021,0.006,0.003,,,,,,,,,0,0,0,"Jinko DW Multi V2-157-180.csv"
"FAB2-Tool52 2-A1","20190628 11:19:30",HPD21906233029,HPD21906233029,HPD21906233029,SJ12,882,7," A+",0,0,0,0,180.809,176.996,184.571,7.575,,,1.361,1.426,1.304,3.786,8.320,4.266,3.464,16.596,,,,0,0,0,0,156.952,156.983,220.286,220.370,1.521,1.594,1.640,1.573,-0.028,0.016,0.007,0.005,,,,,,,,,0,0,0,"Jinko DW Multi V2-157-180.csv"
"FAB2-Tool52 2-A1","20190628 11:19:31",HPD21906233029,HPD21906233029,HPD21906233029,SJ12,883,7," A+",0,0,0,0,181.483,179.618,185.521,5.903,,,1.368,1.440,1.310,2.676,7.965,3.799,2.323,16.757,,,,0,0,0,0,156.946,156.979,220.265,220.375,1.514,1.591,1.634,1.589,-0.03,0.018,0.007,0.005,,,,,,,,,0,0,0,"Jinko DW Multi V2-157-180.csv"
"FAB2-Tool52 2-A1","20190628 11:19:31",HPD21906233029,HPD21906233029,HPD21906233029,SJ12,884,7," A+",0,0,0,0,181.415,178.372,186.524,8.153,,,1.360,1.397,1.304,4.296,7.735,5.456,2.866,18.274,,,,0,0,0,0,156.947,156.979,220.280,220.373,1.506,1.601,1.640,1.562,-0.032,0.02,0.009,0.002,,,,,,,,,0,0,0,"Jinko DW Multi V2-157-180.csv"
"FAB2-Tool52 2-A1","20190628 11:19:32",HPD21906233029,HPD21906233029,HPD21906233029,SJ12,885,7," A+",0,0,0,0,181.967,179.512,185.055,5.543,,,1.368,1.444,1.310,7.750,7.767,9.124,3.492,15.607,,,,0,0,0,0,156.945,156.976,220.288,220.360,1.519,1.588,1.643,1.548,-0.031,0.02,0.007,0.003,,,,,,,,,0,0,0,"Jinko DW Multi V2-157-180.csv"
"FAB2-Tool52 2-A1","20190628 11:19:32",HPD21906233029,HPD21906233029,HPD21906233029,SJ12,886,7," A+",0,0,0,0,180.552,177.963,184.693,6.730,,,1.370,1.404,1.319,6.236,8.095,7.062,3.441,16.621,,,,0,0,0,0,156.945,156.977,220.278,220.359,1.521,1.598,1.641,1.554,-0.033,0.022,0.009,0.001,,,,,,,,,0,0,0,"Jinko DW Multi V2-157-180.csv"
"FAB2-Tool52 2-A1","20190628 11:19:33",HPD21906233029,HPD21906233029,HPD21906233029,SJ12,887,7," A+",0,0,0,0,180.882,177.619,183.785,6.166,,,1.369,1.456,1.303,7.467,7.982,7.467,0.716,15.639,,,,0,0,0,0,156.944,156.976,220.269,220.372,1.519,1.593,1.631,1.569,-0.032,0.021,0.005,0.005,,,,,,,,,0,0,0,"Jinko DW Multi V2-157-180.csv"
"FAB2-Tool52 2-A1","20190628 11:19:33",HPD21906233029,HPD21906233029,HPD21906233029,SJ12,888,7," A+",0,0,0,0,180.646,178.053,184.454,6.401,,,1.361,1.394,1.311,3.346,7.610,3.760,2.080,16.339,,,,0,0,0,0,156.944,156.975,220.270,220.375,1.502,1.596,1.629,1.564,-0.033,0.022,0.01,0.001,,,,,,,,,0,0,0,"Jinko DW Multi V2-157-180.csv"
"FAB2-Tool52 2-A1","20190628 11:19:34",HPD21906233029,HPD21906233029,HPD21906233029,SJ12,889,7," A+",0,0,0,0,182.023,178.979,187.166,8.186,,,1.362,1.457,1.307,3.446,7.425,4.343,2.819,15.230,,,,0,0,0,0,156.948,156.978,220.291,220.378,1.512,1.591,1.633,1.551,-0.03,0.018,0.008,0.004,,,,,,,,,0,0,0,"Jinko DW Multi V2-157-180.csv"
"FAB2-Tool52 2-A1","20190628 11:19:34",HPD21906233029,HPD21906233029,HPD21906233029,SJ12,890,7," A+",0,0,0,0,181.447,178.172,186.249,8.077,,,1.363,1.412,1.315,4.187,7.436,5.375,1.827,14.224,,,,0,0,0,0,156.939,156.973,220.272,220.358,1.524,1.589,1.630,1.559,-0.029,0.022,0.006,0.001,,,,,,,,,0,0,0,"Jinko DW Multi V2-157-180.csv"
"FAB2-Tool52 2-A1","20190628 11:19:35",HPD21906233029,HPD21906233029,HPD21906233029,SJ12,891,7," A+",0,0,0,0,181.489,178.003,184.796,6.792,,,1.363,1.443,1.308,6.237,7.976,6.526,3.245,14.524,,,,0,0,0,0,156.945,156.975,220.262,220.377,1.525,1.597,1.627,1.577,-0.033,0.024,0.005,0.004,,,,,,,,,0,0,0,"Jinko DW Multi V2-157-180.csv"
"FAB2-Tool52 2-A1","20190628 11:19:35",HPD21906233029,HPD21906233029,HPD21906233029,SJ12,892,7," A+",0,0,0,0,180.788,177.933,185.029,7.097,,,1.360,1.431,1.300,5.664,8.204,5.664,2.407,14.439,,,,0,0,0,0,156.941,156.976,220.256,220.374,1.518,1.598,1.622,1.582,-0.032,0.023,0.006,0.004,,,,,,,,,0,0,0,"Jinko DW Multi V2-157-180.csv"
"FAB2-Tool52 2-A1","20190628 11:19:36",HPD21906233029,HPD21906233029,HPD21906233029,SJ12,893,7," A+",0,0,0,0,181.715,178.986,184.903,5.917,,,1.362,1.408,1.312,3.939,8.174,5.245,3.419,14.569,,,,0,0,0,0,156.948,156.978,220.277,220.374,1.522,1.599,1.625,1.569,-0.032,0.021,0.007,0.005,,,,,,,,,0,0,0,"Jinko DW Multi V2-157-180.csv"
"FAB2-Tool52 2-A1","20190628 11:19:36",HPD21906233029,HPD21906233029,HPD21906233029,SJ12,894,7," A+",0,0,0,0,180.504,177.645,185.411,7.766,,,1.357,1.409,1.307,4.616,8.208,4.912,2.081,14.655,,,,0,0,0,0,156.949,156.981,220.295,220.374,1.531,1.583,1.632,1.562,-0.031,0.021,0.006,0.004,,,,,,,,,0,0,0,"Jinko DW Multi V2-157-180.csv"
"FAB2-Tool52 2-A1","20190628 11:19:37",HPD21906233029,HPD21906233029,HPD21906233029,SJ12,895,7," A+",0,0,0,0,180.407,177.024,184.701,7.677,,,1.359,1.425,1.312,3.879,7.746,4.838,2.090,14.741,,,,0,0,0,0,156.948,156.978,220.280,220.375,1.529,1.581,1.609,1.569,-0.032,0.022,0.007,0.003,,,,,,,,,0,0,0,"Jinko DW Multi V2-157-180.csv"
"FAB2-Tool52 2-A1","20190628 11:19:37",HPD21906233029,HPD21906233029,HPD21906233029,SJ12,896,7," A+",0,0,0,0,182.146,178.443,186.662,8.219,,,1.366,1.427,1.310,3.398,7.633,4.987,1.135,14.831,,,,0,0,0,0,156.944,156.974,220.269,220.374,1.529,1.589,1.617,1.576,-0.032,0.022,0.009,0.001,,,,,,,,,0,0,0,"Jinko DW Multi V2-157-180.csv"
"FAB2-Tool52 2-A1","20190628 11:19:38",HPD21906233029,HPD21906233029,HPD21906233029,SJ12,897,7," A+",0,0,0,0,181.109,178.532,184.001,5.469,,,1.357,1.417,1.301,4.276,8.512,6.470,1.513,15.192,,,,0,0,0,0,156.952,156.982,220.286,220.378,1.519,1.602,1.624,1.564,-0.031,0.019,0.008,0.004,,,,,,,,,0,0,0,"Jinko DW Multi V2-157-180.csv"
"FAB2-Tool52 2-A1","20190628 11:19:38",HPD21906233029,HPD21906233029,HPD21906233029,SJ12,898,7," A+",0,0,0,0,181.281,178.516,185.503,6.988,,,1.361,1.436,1.305,3.511,7.462,5.152,0.717,15.863,,,,0,0,0,0,156.943,156.974,220.280,220.366,1.533,1.580,1.624,1.554,-0.03,0.021,0.007,0.002,,,,,,,,,0,0,0,"Jinko DW Multi V2-157-180.csv"
"FAB2-Tool52 2-A1","20190628 11:19:39",HPD21906233029,HPD21906233029,HPD21906233029,SJ12,899,7," A+",0,0,0,0,180.475,177.645,183.805,6.160,,,1.363,1.435,1.309,3.282,8.309,4.456,2.806,15.203,,,,0,0,0,0,156.954,156.983,220.291,220.377,1.537,1.582,1.617,1.568,-0.03,0.018,0.008,0.004,,,,,,,,,0,0,0,"Jinko DW Multi V2-157-180.csv"
"FAB2-Tool52 2-A1","20190628 11:19:39",HPD21906233029,HPD21906233029,HPD21906233029,SJ12,900,7," A+",0,0,0,0,182.107,179.079,187.733,8.654,,,1.359,1.447,1.299,3.613,7.595,4.166,0.476,15.126,,,,0,0,0,0,156.948,156.976,220.267,220.372,1.524,1.587,1.618,1.596,-0.03,0.017,0.009,0.004,,,,,,,,,0,0,0,"Jinko DW Multi V2-157-180.csv"
"FAB2-Tool52 2-A1","20190628 11:19:40",HPD21906233029,HPD21906233029,HPD21906233029,SJ12,901,7," A+",0,0,0,0,181.430,178.186,185.898,7.712,,,1.362,1.443,1.297,3.066,8.360,5.177,0.644,15.674,,,,0,0,0,0,156.948,156.981,220.279,220.384,1.514,1.589,1.620,1.585,-0.031,0.021,0.006,0.003,,,,,,,,,0,0,0,"Jinko DW Multi V2-157-180.csv"
"FAB2-Tool52 2-A1","20190628 11:19:40",HPD21906233029,HPD21906233029,HPD21906233029,SJ12,902,7," A+",0,0,0,0,180.947,178.262,185.875,7.613,,,1.361,1.415,1.306,5.949,9.147,8.243,2.320,15.765,,,,0,0,0,0,156.949,156.977,220.289,220.373,1.516,1.595,1.627,1.557,-0.029,0.018,0.009,0.002,,,,,,,,,0,0,0,"Jinko DW Multi V2-157-180.csv"
"FAB2-Tool52 2-A1","20190628 11:19:41",HPD21906233029,HPD21906233029,HPD21906233029,SJ12,903,7," A+",0,0,0,0,181.939,179.005,185.678,6.673,,,1.358,1.431,1.299,7.855,9.829,9.596,1.950,17.852,,,,0,0,0,0,156.947,156.976,220.275,220.373,1.524,1.586,1.617,1.567,-0.036,0.026,0.009,0.001,,,,,,,,,0,0,0,"Jinko DW Multi V2-157-180.csv"
"FAB2-Tool52 2-A1","20190628 11:19:41",HPD21906233029,HPD21906233029,HPD21906233029,SJ12,904,7," A+",0,0,0,0,180.950,177.719,185.296,7.577,,,1.361,1.406,1.313,3.838,7.886,5.928,3.122,15.705,,,,0,0,0,0,156.948,156.976,220.273,220.380,1.517,1.586,1.607,1.587,-0.032,0.021,0.009,0.002,,,,,,,,,0,0,0,"Jinko DW Multi V2-157-180.csv"
"FAB2-Tool52 2-A1","20190628 11:19:42",HPD21906233029,HPD21906233029,HPD21906233029,SJ12,905,7," A+",0,0,0,0,180.819,177.35,184.391,7.042,,,1.361,1.438,1.308,3.564,7.737,5.270,3.776,15.598,,,,0,0,0,0,156.958,156.982,220.281,220.394,1.501,1.589,1.612,1.588,-0.032,0.02,0.008,0.004,,,,,,,,,0,0,0,"Jinko DW Multi V2-157-180.csv"
"FAB2-Tool52 2-A1","20190628 11:19:39",HPD21906233029,HPD21906233029,HPD21906233029,SJ12,906,1," UCRACK",0,0,0,0,181.904,178.019,187.431,9.412,,,1.427,2.044,1.335,6.378,8.157,6.530,3.710,17.237,,,,0,0,0,0,156.944,156.968,220.258,220.372,1.509,1.613,1.620,1.565,-0.033,0.024,0.007,0.002,,,,,,,,,0,0,0,"Jinko DW Multi V2-157-180.csv"
"FAB2-Tool52 2-A1","20190628 11:19:43",HPD21906233029,HPD21906233029,HPD21906233029,SJ12,907,7," A+",0,0,0,0,180.792,177.664,183.681,6.018,,,1.362,1.407,1.307,3.528,8.069,4.851,2.569,15.089,,,,0,0,0,0,156.948,156.975,220.282,220.376,1.528,1.592,1.616,1.558,-0.03,0.02,0.009,0.001,,,,,,,,,0,0,0,"Jinko DW Multi V2-157-180.csv"
"FAB2-Tool52 2-A1","20190628 11:19:43",HPD21906233029,HPD21906233029,HPD21906233029,SJ12,908,7," A+",0,0,0,0,181.335,178.69,186.738,8.048,,,1.359,1.417,1.298,3.317,8.139,4.947,1.113,17.268,,,,0,0,0,0,156.953,156.979,220.277,220.388,1.522,1.603,1.605,1.567,-0.028,0.019,0.005,0.004,,,,,,,,,0,0,0,"Jinko DW Multi V2-157-180.csv"
"FAB2-Tool52 2-A1","20190628 11:19:44",HPD21906233029,HPD21906233029,HPD21906233029,SJ12,909,7," A+",0,0,0,0,181.116,178.992,184.184,5.192,,,1.370,1.425,1.314,3.295,7.335,5.800,2.494,15.602,,,,0,0,0,0,156.950,156.978,220.268,220.382,1.515,1.601,1.607,1.590,-0.031,0.018,0.009,0.004,,,,,,,,,0,0,0,"Jinko DW Multi V2-157-180.csv"
"FAB2-Tool52 2-A1","20190628 11:19:44",HPD21906233029,HPD21906233029,HPD21906233029,SJ12,910,7," A+",0,0,0,0,181.637,179.037,187.054,8.017,,,1.356,1.403,1.295,4.747,7.609,5.511,4.179,15.932,,,,0,0,0,0,156.950,156.977,220.271,220.386,1.496,1.611,1.617,1.569,-0.03,0.018,0.007,0.004,,,,,,,,,0,0,0,"Jinko DW Multi V2-157-180.csv"
"FAB2-Tool52 2-A1","20190628 11:19:45",HPD21906233029,HPD21906233029,HPD21906233029,SJ12,911,7," A+",0,0,0,0,180.721,177.958,184.641,6.683,,,1.358,1.411,1.293,3.685,7.851,5.151,1.158,17.228,,,,0,0,0,0,156.949,156.976,220.272,220.383,1.502,1.608,1.613,1.565,-0.031,0.021,0.008,0.002,,,,,,,,,0,0,0,"Jinko DW Multi V2-157-180.csv"
"FAB2-Tool52 2-A1","20190628 11:19:45",HPD21906233029,HPD21906233029,HPD21906233029,SJ12,912,7," A+",0,0,0,0,181.529,178.478,186.947,8.469,,,1.363,1.425,1.313,3.410,6.809,4.108,4.165,14.753,,,,0,0,0,0,156.956,156.984,220.279,220.400,1.528,1.601,1.595,1.566,-0.035,0.022,0.008,0.005,,,,,,,,,0,0,0,"Jinko DW Multi V2-157-180.csv"
"FAB2-Tool52 2-A1","20190628 11:19:46",HPD21906233029,HPD21906233029,HPD21906233029,SJ12,913,7," A+",0,0,0,0,180.842,178.054,183.809,5.755,,,1.361,1.427,1.301,3.275,7.865,4.570,2.156,17.896,,,,0,0,0,0,156.949,156.977,220.269,220.388,1.516,1.602,1.601,1.587,-0.031,0.02,0.009,0.001,,,,,,,,,0,0,0,"Jinko DW Multi V2-157-180.csv"
"FAB2-Tool52 2-A1","20190628 11:19:46",HPD21906233029,HPD21906233029,HPD21906233029,SJ12,914,7," A+",0,0,0,0,182.253,178.489,187.565,9.076,,,1.354,1.394,1.298,3.467,7.666,4.538,1.863,16.612,,,,0,0,0,0,156.947,156.973,220.251,220.392,1.491,1.602,1.604,1.589,-0.034,0.024,0.006,0.005,,,,,,,,,0,0,0,"Jinko DW Multi V2-157-180.csv"
"FAB2-Tool52 2-A1","20190628 11:19:47",HPD21906233029,HPD21906233029,HPD21906233029,SJ12,915,7," A+",0,0,0,0,181.056,178.032,184.678,6.646,,,1.361,1.442,1.291,2.951,7.782,5.145,1.421,14.494,,,,0,0,0,0,156.949,156.979,220.279,220.392,1.509,1.594,1.610,1.560,-0.03,0.017,0.006,0.006,,,,,,,,,0,0,0,"Jinko DW Multi V2-157-180.csv"
"FAB2-Tool52 2-A1","20190628 11:19:47",HPD21906233029,HPD21906233029,HPD21906233029,SJ12,916,7," A+",0,0,0,0,180.888,177.396,183.915,6.519,,,1.359,1.420,1.302,4.032,7.628,4.529,1.519,15.542,,,,0,0,0,0,156.944,156.973,220.267,220.383,1.524,1.599,1.596,1.558,-0.032,0.024,0.006,0.003,,,,,,,,,0,0,0,"Jinko DW Multi V2-157-180.csv"
"FAB2-Tool52 2-A1","20190628 11:19:48",HPD21906233029,HPD21906233029,HPD21906233029,SJ12,917,7," A+",0,0,0,0,181.412,177.996,185.561,7.564,,,1.359,1.457,1.298,3.866,7.447,5.224,1.654,14.832,,,,0,0,0,0,156.951,156.980,220.270,220.403,1.510,1.598,1.598,1.588,-0.033,0.023,0.006,0.004,,,,,,,,,0,0,0,"Jinko DW Multi V2-157-180.csv"
"FAB2-Tool52 2-A1","20190628 11:19:48",HPD21906233029,HPD21906233029,HPD21906233029,SJ12,918,7," A+",0,0,0,0,180.607,177.021,183.614,6.594,,,1.357,1.411,1.309,3.455,8.282,5.566,1.628,14.866,,,,0,0,0,0,156.949,156.977,220.259,220.392,1.510,1.596,1.595,1.599,-0.03,0.022,0.007,0.002,,,,,,,,,0,0,0,"Jinko DW Multi V2-157-180.csv"
"FAB2-Tool52 2-A1","20190628 11:19:49",HPD21906233029,HPD21906233029,HPD21906233029,SJ12,919,7," A+",0,0,0,0,181.947,178.063,186.958,8.895,,,1.354,1.442,1.298,3.444,7.768,5.369,2.341,15.735,,,,0,0,0,0,156.953,156.978,220.276,220.404,1.502,1.594,1.595,1.564,-0.031,0.021,0.007,0.003,,,,,,,,,0,0,0,"Jinko DW Multi V2-157-180.csv"
"FAB2-Tool52 2-A1","20190628 11:19:49",HPD21906233029,HPD21906233029,HPD21906233029,SJ12,920,7," A+",0,0,0,0,181.481,177.818,186.636,8.818,,,1.355,1.426,1.298,3.587,7.294,5.676,1.506,14.821,,,,0,0,0,0,156.948,156.974,220.273,220.389,1.521,1.588,1.590,1.566,-0.032,0.024,0.006,0.001,,,,,,,,,0,0,0,"Jinko DW Multi V2-157-180.csv"
"FAB2-Tool52 2-A1","20190628 11:19:50",HPD21906233029,HPD21906233029,HPD21906233029,SJ12,921,7," A+",0,0,0,0,180.742,178.706,183.037,4.331,,,1.360,1.431,1.302,4.218,8.686,5.780,5.326,16.906,,,,0,0,0,0,156.950,156.974,220.262,220.392,1.525,1.585,1.582,1.593,-0.034,0.023,0.007,0.003,,,,,,,,,0,0,0,"Jinko DW Multi V2-157-180.csv"
"FAB2-Tool52 2-A1","20190628 11:19:50",HPD21906233029,HPD21906233029,HPD21906233029,SJ12,922,7," A+",0,0,0,0,180.770,178.158,186.491,8.333,,,1.353,1.424,1.293,4.237,8.763,6.843,0.948,14.678,,,,0,0,0,0,156.947,156.971,220.252,220.393,1.509,1.590,1.596,1.591,-0.034,0.028,0.006,0,,,,,,,,,0,0,0,"Jinko DW Multi V2-157-180.csv"
"FAB2-Tool52 2-A1","20190628 11:19:51",HPD21906233029,HPD21906233029,HPD21906233029,SJ12,923,7," A+",0,0,0,0,181.777,178.361,186.744,8.383,,,1.354,1.403,1.290,3.361,8.699,6.525,1.150,14.746,,,,0,0,0,0,156.955,156.980,220.271,220.402,1.514,1.601,1.594,1.581,-0.035,0.025,0.006,0.005,,,,,,,,,0,0,0,"Jinko DW Multi V2-157-180.csv"
"FAB2-Tool52 2-A1","20190628 11:19:51",HPD21906233029,HPD21906233029,HPD21906233029,SJ12,924,7," A+",0,0,0,0,181.074,177.701,187.589,9.888,,,1.349,1.390,1.292,3.515,8.299,6.407,1.903,13.719,,,,0,0,0,0,156.952,156.977,220.279,220.403,1.515,1.584,1.586,1.555,-0.036,0.029,0.002,0.005,,,,,,,,,0,0,0,"Jinko DW Multi V2-157-180.csv"
"FAB2-Tool52 2-A1","20190628 11:19:52",HPD21906233029,HPD21906233029,HPD21906233029,SJ12,925,7," A+",0,0,0,0,181.086,178.782,183.874,5.092,,,1.367,1.477,1.297,4.671,8.286,6.720,3.673,14.316,,,,0,0,0,0,156.955,156.981,220.280,220.404,1.526,1.584,1.588,1.577,-0.032,0.022,0.004,0.006,,,,,,,,,0,0,0,"Jinko DW Multi V2-157-180.csv"
"FAB2-Tool52 2-A1","20190628 11:19:52",HPD21906233029,HPD21906233029,HPD21906233029,SJ12,926,7," A+",0,0,0,0,181.040,177.952,186.038,8.086,,,1.355,1.401,1.302,3.174,8.426,5.045,2.350,14.762,,,,0,0,0,0,156.951,156.974,220.274,220.391,1.519,1.581,1.607,1.573,-0.031,0.021,0.007,0.004,,,,,,,,,0,0,0,"Jinko DW Multi V2-157-180.csv"
"FAB2-Tool52 2-A1","20190628 11:19:53",HPD21906233029,HPD21906233029,HPD21906233029,SJ12,927,7," A+",0,0,0,0,181.001,177.755,184.317,6.562,,,1.357,1.437,1.294,10.212,10.187,10.463,2.769,15.862,,,,0,0,0,0,156.952,156.978,220.279,220.404,1.519,1.595,1.591,1.563,-0.032,0.022,0.005,0.005,,,,,,,,,0,0,0,"Jinko DW Multi V2-157-180.csv"
"FAB2-Tool52 2-A1","20190628 11:19:54",HPD21906233029,HPD21906233029,HPD21906233029,SJ12,928,7," A+",0,0,0,0,181.320,178.635,188.872,10.237,,,1.354,1.454,1.298,12.365,8.745,12.524,1.362,15.180,,,,0,0,0,0,156.956,156.982,220.287,220.404,1.512,1.592,1.589,1.553,-0.031,0.02,0.007,0.004,,,,,,,,,0,0,0,"Jinko DW Multi V2-157-180.csv"
"FAB2-Tool52 2-A1","20190628 11:19:54",HPD21906233029,HPD21906233029,HPD21906233029,SJ12,929,7," A+",0,0,0,0,182.062,179.238,185.869,6.630,,,1.353,1.415,1.299,7.943,8.027,8.943,0.830,14.980,,,,0,0,0,0,156.954,156.977,220.282,220.403,1.522,1.578,1.568,1.572,-0.031,0.02,0.006,0.005,,,,,,,,,0,0,0,"Jinko DW Multi V2-157-180.csv"
"FAB2-Tool52 2-A1","20190628 11:19:55",HPD21906233029,HPD21906233029,HPD21906233029,SJ12,930,7," A+",0,0,0,0,181.273,177.848,185.905,8.057,,,1.350,1.439,1.282,5.297,8.031,8.126,1.976,14.543,,,,0,0,0,0,156.958,156.978,220.277,220.404,1.524,1.571,1.589,1.584,-0.033,0.023,0.005,0.005,,,,,,,,,0,0,0,"Jinko DW Multi V2-157-180.csv"
"FAB2-Tool52 2-A1","20190628 11:19:55",HPD21906233029,HPD21906233029,HPD21906233029,SJ12,931,7," A+",0,0,0,0,180.271,177.32,185.211,7.891,,,1.356,1.447,1.290,5.171,9.147,6.203,2.153,15.414,,,,0,0,0,0,156.950,156.973,220.261,220.401,1.505,1.586,1.580,1.591,-0.032,0.025,0.005,0.003,,,,,,,,,0,0,0,"Jinko DW Multi V2-157-180.csv"
"FAB2-Tool52 2-A1","20190628 11:19:56",HPD21906233029,HPD21906233029,HPD21906233029,SJ12,932,7," A+",0,0,0,0,182.010,178.77,185.14,6.370,,,1.355,1.427,1.297,4.730,8.408,6.601,4.041,15.002,,,,0,0,0,0,156.957,156.980,220.280,220.411,1.504,1.598,1.584,1.564,-0.031,0.022,0.006,0.002,,,,,,,,,0,0,0,"Jinko DW Multi V2-157-180.csv"
"FAB2-Tool52 2-A1","20190628 11:19:56",HPD21906233029,HPD21906233029,HPD21906233029,SJ12,933,7," A+",0,0,0,0,180.521,177.219,185.075,7.856,,,1.371,1.448,1.320,4.354,9.013,5.842,3.054,16.551,,,,0,0,0,0,156.957,156.980,220.275,220.410,1.512,1.591,1.572,1.573,-0.031,0.021,0.007,0.003,,,,,,,,,0,0,0,"Jinko DW Multi V2-157-180.csv"
"FAB2-Tool52 2-A1","20190628 11:19:56",HPD21906233029,HPD21906233029,HPD21906233029,SJ12,934,6," A+",0,0,0,0,181.202,178.008,186.21,8.202,,,1.350,1.435,1.293,4.716,8.604,6.064,1.441,14.672,,,,0,0,0,0,156.954,156.977,220.264,220.414,1.522,1.580,1.562,1.590,-0.035,0.024,0.004,0.007,,,,,,,,,0,0,0,"Jinko DW Multi V2-157-180.csv"
"FAB2-Tool52 2-A1","20190628 11:19:56",HPD21906233029,HPD21906233029,HPD21906233029,SJ12,935,6," A+",0,0,0,0,181.810,178.121,187.657,9.536,,,1.354,1.408,1.293,12.561,11.443,13.363,2.334,15.466,,,,0,0,0,0,156.956,156.978,220.264,220.408,1.510,1.589,1.585,1.595,-0.031,0.02,0.005,0.005,,,,,,,,,0,0,0,"Jinko DW Multi V2-157-180.csv"
"FAB2-Tool52 2-A1","20190628 11:19:57",HPD21906233029,HPD21906233029,HPD21906233029,SJ12,936,6," A+",0,0,0,0,181.358,178.676,185.072,6.396,,,1.350,1.428,1.280,5.610,11.185,6.002,2.367,15.141,,,,0,0,0,0,156.953,156.977,220.273,220.409,1.500,1.600,1.582,1.569,-0.032,0.02,0.008,0.004,,,,,,,,,0,0,0,"Jinko DW Multi V2-157-180.csv"
"FAB2-Tool52 2-A1","20190628 11:19:57",HPD21906233029,HPD21906233029,HPD21906233029,SJ12,937,6," A+",0,0,0,0,181.052,177.867,185.314,7.447,,,1.351,1.410,1.302,4.389,8.129,4.470,1.859,15.928,,,,0,0,0,0,156.951,156.972,220.261,220.404,1.507,1.596,1.568,1.563,-0.031,0.023,0.006,0.002,,,,,,,,,0,0,0,"Jinko DW Multi V2-157-180.csv"
"FAB2-Tool52 2-A1","20190628 11:19:58",HPD21906233029,HPD21906233029,HPD21906233029,SJ12,938,6," A+",0,0,0,0,181.452,178.351,184.822,6.470,,,1.348,1.414,1.291,5.334,8.293,6.573,3.108,15.721,,,,0,0,0,0,156.954,156.976,220.265,220.406,1.527,1.593,1.565,1.579,-0.033,0.025,0.005,0.004,,,,,,,,,0,0,0,"Jinko DW Multi V2-157-180.csv"
"FAB2-Tool52 2-A1","20190628 11:19:58",HPD21906233029,HPD21906233029,HPD21906233029,SJ12,939,6," A+",0,0,0,0,181.615,179.406,185.35,5.943,,,1.347,1.407,1.289,3.248,7.884,5.318,3.328,16.697,,,,0,0,0,0,156.955,156.979,220.264,220.415,1.504,1.583,1.583,1.591,-0.031,0.021,0.007,0.004,,,,,,,,,0,0,0,"Jinko DW Multi V2-157-180.csv"
"FAB2-Tool52 2-A1","20190628 11:19:59",HPD21906233029,HPD21906233029,HPD21906233029,SJ12,940,6," A+",0,0,0,0,179.701,175.42,187.763,12.344,,,1.460,1.521,1.400,6.385,9.347,9.231,1.628,19.389,,,,0,0,0,0,156.924,156.968,220.240,220.323,1.588,1.629,1.694,1.524,-0.043,0.033,-0.004,0.014,,,,,,,,,0,0,0,"Jinko DW Multi V2-157-180.csv"
"FAB2-Tool52 2-A1","20190628 11:19:59",HPD21906233029,HPD21906233029,HPD21906233029,SJ12,941,6," A+",0,0,0,0,180.057,176.731,185.924,9.193,,,1.454,1.531,1.390,8.756,12.820,9.927,2.390,20.229,,,,0,0,0,0,156.922,156.962,220.231,220.316,1.593,1.635,1.678,1.532,-0.044,0.035,-0.002,0.011,,,,,,,,,0,0,0,"Jinko DW Multi V2-157-180.csv"
"FAB2-Tool52 2-A1","20190628 11:20:00",HPD21906233029,HPD21906233029,HPD21906233029,SJ12,942,6," A+",0,0,0,0,179.513,174.054,184.318,10.264,,,1.456,1.542,1.386,12.143,13.667,19.012,2.178,19.721,,,,0,0,0,0,156.924,156.966,220.235,220.310,1.593,1.625,1.708,1.541,-0.041,0.03,0,0.012,,,,,,,,,0,0,0,"Jinko DW Multi V2-157-180.csv"
"FAB2-Tool52 2-A1","20190628 11:20:00",HPD21906233029,HPD21906233029,HPD21906233029,SJ12,943,6," A+",0,0,0,0,183.179,178.249,197.104,18.855,,,1.460,1.554,1.389,12.201,10.286,15.377,3.590,23.165,,,,0,0,0,0,156.927,156.970,220.231,220.322,1.584,1.629,1.709,1.550,-0.042,0.035,-0.005,0.012,,,,,,,,,0,0,0,"Jinko DW Multi V2-157-180.csv"
"FAB2-Tool52 2-A1","20190628 11:20:00",HPD21906233029,HPD21906233029,HPD21906233029,SJ12,944,4," SM_A",0,0,0,0,179.387,172.225,189.426,17.202,,,1.464,1.539,1.405,19.848,15.713,24.693,2.243,19.056,,,,0,0,0,0,156.919,156.958,220.235,220.310,1.582,1.611,1.710,1.533,-0.048,0.04,-0.002,0.01,,,,,,,,,0,0,0,"Jinko DW Multi V2-157-180.csv"
"FAB2-Tool52 2-A1","20190628 11:20:00",HPD21906233029,HPD21906233029,HPD21906233029,SJ12,945,4," SM_A",0,0,0,0,179.126,175.711,185.929,10.219,,,1.457,1.541,1.388,19.085,15.165,20.853,1.066,18.672,,,,0,0,0,0,156.931,156.971,220.252,220.327,1.586,1.629,1.676,1.533,-0.042,0.032,-0.003,0.013,,,,,,,,,0,0,0,"Jinko DW Multi V2-157-180.csv"
"FAB2-Tool52 2-A1","20190628 11:20:02",HPD21906233029,HPD21906233029,HPD21906233029,SJ12,946,6," A+",0,0,0,0,181.970,176.831,189.185,12.354,,,1.454,1.578,1.396,11.764,10.270,12.835,1.906,21.264,,,,0,0,0,0,156.931,156.969,220.236,220.320,1.594,1.634,1.695,1.545,-0.039,0.028,0,0.011,,,,,,,,,0,0,0,"Jinko DW Multi V2-157-180.csv"
"FAB2-Tool52 2-A1","20190628 11:20:02",HPD21906233029,HPD21906233029,HPD21906233029,SJ12,947,6," A+",0,0,0,0,179.972,173.993,183.16,9.167,,,1.456,1.512,1.380,8.297,9.277,8.297,1.640,19.653,,,,0,0,0,0,156.922,156.963,220.230,220.304,1.595,1.634,1.704,1.546,-0.04,0.028,0.002,0.011,,,,,,,,,0,0,0,"Jinko DW Multi V2-157-180.csv"
"FAB2-Tool52 2-A1","20190628 11:20:03",HPD21906233029,HPD21906233029,HPD21906233029,SJ12,948,6," A+",0,0,0,0,182.328,179,188.09,9.089,,,1.462,1.518,1.400,11.735,10.194,11.803,2.111,22.030,,,,0,0,0,0,156.927,156.968,220.254,220.314,1.583,1.617,1.710,1.532,-0.041,0.033,-0.002,0.01,,,,,,,,,0,0,0,"Jinko DW Multi V2-157-180.csv"
"FAB2-Tool52 2-A1","20190628 11:20:03",HPD21906233029,HPD21906233029,HPD21906233029,SJ12,949,6," A+",0,0,0,0,178.969,173.92,185.171,11.252,,,1.445,1.528,1.388,16.830,9.595,17.350,2.098,20.576,,,,0,0,0,0,156.921,156.963,220.246,220.309,1.587,1.618,1.703,1.514,-0.041,0.032,-0.001,0.01,,,,,,,,,0,0,0,"Jinko DW Multi V2-157-180.csv"
"FAB2-Tool52 2-A1","20190628 11:20:04",HPD21906233029,HPD21906233029,HPD21906233029,SJ12,950,6," A+",0,0,0,0,179.239,176.085,184.645,8.561,,,1.453,1.567,1.384,8.520,10.123,9.783,1.084,21.527,,,,0,0,0,0,156.915,156.962,220.218,220.310,1.591,1.630,1.703,1.541,-0.047,0.039,-0.003,0.011,,,,,,,,,0,0,0,"Jinko DW Multi V2-157-180.csv"
"FAB2-Tool52 2-A1","20190628 11:20:04",HPD21906233029,HPD21906233029,HPD21906233029,SJ12,951,6," A+",0,0,0,0,180.750,176.334,184.85,8.516,,,1.452,1.533,1.398,6.167,10.352,6.573,1.754,21.123,,,,0,0,0,0,156.919,156.962,220.223,220.312,1.588,1.622,1.694,1.552,-0.045,0.039,-0.003,0.009,,,,,,,,,0,0,0,"Jinko DW Multi V2-157-180.csv"
"FAB2-Tool52 2-A1","20190628 11:20:05",HPD21906233029,HPD21906233029,HPD21906233029,SJ12,952,6," A+",0,0,0,0,180.834,175.795,185.229,9.434,,,1.452,1.513,1.400,7.239,10.341,8.621,1.465,18.633,,,,0,0,0,0,156.923,156.962,220.233,220.320,1.579,1.624,1.701,1.542,-0.043,0.035,-0.005,0.013,,,,,,,,,0,0,0,"Jinko DW Multi V2-157-180.csv"
"FAB2-Tool52 2-A1","20190628 11:20:06",HPD21906233029,HPD21906233029,HPD21906233029,SJ12,953,6," A+",0,0,0,0,181.056,177.51,186.29,8.780,,,1.452,1.527,1.388,7.982,10.373,10.232,2.946,20.158,,,,0,0,0,0,156.929,156.968,220.264,220.324,1.579,1.609,1.702,1.517,-0.042,0.031,-0.001,0.013,,,,,,,,,0,0,0,"Jinko DW Multi V2-157-180.csv"
"FAB2-Tool52 2-A1","20190628 11:20:07",HPD21906233029,HPD21906233029,HPD21906233029,SJ12,954,6," A+",0,0,0,0,179.653,175.944,184.735,8.790,,,1.450,1.508,1.381,9.697,9.665,10.900,1.850,19.222,,,,0,0,0,0,156.926,156.968,220.260,220.321,1.589,1.613,1.694,1.510,-0.042,0.032,-0.002,0.012,,,,,,,,,0,0,0,"Jinko DW Multi V2-157-180.csv"
"FAB2-Tool52 2-A1","20190628 11:20:09",HPD21906233029,HPD21906233029,HPD21906233029,SJ12,955,6," A+",0,0,0,0,180.224,176.489,186.034,9.545,,,1.449,1.531,1.396,10.908,9.452,10.908,4.201,26.635,,,,0,0,0,0,156.926,156.966,220.248,220.313,1.588,1.616,1.694,1.542,-0.042,0.029,0.002,0.011,,,,,,,,,0,0,0,"Jinko DW Multi V2-157-180.csv"
"FAB2-Tool52 2-A1","20190628 11:20:10",HPD21906233029,HPD21906233029,HPD21906233029,SJ12,956,6," A+",0,0,0,0,179.943,175.073,190.926,15.853,,,1.454,1.533,1.376,15.565,13.615,20.999,2.305,27.390,,,,0,0,0,0,156.925,156.967,220.248,220.332,1.572,1.596,1.689,1.543,-0.045,0.032,0.001,0.013,,,,,,,,,0,0,0,"Jinko DW Multi V2-157-180.csv"
"FAB2-Tool52 2-A1","20190628 11:20:10",HPD21906233029,HPD21906233029,HPD21906233029,SJ12,957,6," A+",0,0,0,0,181.713,169.831,188.99,19.159,,,1.445,1.495,1.390,21.087,13.754,21.995,3.236,20.006,,,,0,0,0,0,156.922,156.965,220.262,220.320,1.579,1.592,1.688,1.523,-0.043,0.032,-0.001,0.012,,,,,,,,,0,0,0,"Jinko DW Multi V2-157-180.csv"
"FAB2-Tool52 2-A1","20190628 11:20:12",HPD21906233029,HPD21906233029,HPD21906233029,SJ12,958,6," A+",0,0,0,0,181.213,178.628,185.42,6.792,,,1.414,1.514,1.354,6.519,9.762,8.577,3.646,18.247,,,,0,0,0,0,156.921,156.967,220.171,220.414,1.592,1.584,1.493,1.721,-0.049,0.039,0.009,0.001,,,,,,,,,0,0,0,"Jinko DW Multi V2-157-180.csv"
"FAB2-Tool52 2-A1","20190628 11:20:12",HPD21906233029,HPD21906233029,HPD21906233029,SJ12,959,6," A+",0,0,0,0,181.726,178.569,185.905,7.337,,,1.426,1.491,1.377,7.782,9.847,7.782,2.314,20.665,,,,0,0,0,0,156.923,156.968,220.173,220.410,1.599,1.582,1.481,1.716,-0.045,0.037,0.01,-0.001,,,,,,,,,0,0,0,"Jinko DW Multi V2-157-180.csv"
"FAB2-Tool52 2-A1","20190628 11:20:13",HPD21906233029,HPD21906233029,HPD21906233029,SJ12,960,6," A+",0,0,0,0,180.435,177.623,183.808,6.186,,,1.425,1.491,1.371,6.391,10.167,6.622,0.485,20.174,,,,0,0,0,0,156.918,156.966,220.169,220.417,1.587,1.579,1.473,1.724,-0.045,0.034,0.01,0,,,,,,,,,0,0,0,"Jinko DW Multi V2-157-180.csv"
"FAB2-Tool52 2-A1","20190628 11:20:13",HPD21906233029,HPD21906233029,HPD21906233029,SJ12,961,6," A+",0,0,0,0,181.545,177.082,184.965,7.882,,,1.429,1.508,1.376,4.366,10.573,6.442,0.389,20.239,,,,0,0,0,0,156.926,156.974,220.192,220.415,1.585,1.569,1.490,1.718,-0.043,0.032,0.011,0.001,,,,,,,,,0,0,0,"Jinko DW Multi V2-157-180.csv"
"FAB2-Tool52 2-A1","20190628 11:20:14",HPD21906233029,HPD21906233029,HPD21906233029,SJ12,962,6," A+",0,0,0,0,181.758,178.037,186.278,8.242,,,1.422,1.505,1.373,5.416,9.685,6.193,0.555,20.088,,,,0,0,0,0,156.929,156.972,220.190,220.412,1.594,1.582,1.500,1.713,-0.045,0.036,0.011,-0.001,,,,,,,,,0,0,0,"Jinko DW Multi V2-157-180.csv"
"FAB2-Tool52 2-A1","20190628 11:20:14",HPD21906233029,HPD21906233029,HPD21906233029,SJ12,963,6," A+",0,0,0,0,180.738,177.757,184.181,6.424,,,1.430,1.510,1.369,3.932,10.093,6.486,2.252,21.036,,,,0,0,0,0,156.929,156.976,220.210,220.398,1.595,1.570,1.500,1.723,-0.039,0.023,0.019,-0.003,,,,,,,,,0,0,0,"Jinko DW Multi V2-157-180.csv"
"FAB2-Tool52 2-A1","20190628 11:20:15",HPD21906233029,HPD21906233029,HPD21906233029,SJ12,964,6," A+",0,0,0,0,181.761,177.354,185.128,7.774,,,1.430,1.501,1.371,4.297,9.758,6.848,1.577,20.973,,,,0,0,0,0,156.926,156.972,220.194,220.396,1.600,1.584,1.502,1.716,-0.042,0.028,0.016,-0.002,,,,,,,,,0,0,0,"Jinko DW Multi V2-157-180.csv"
"FAB2-Tool52 2-A1","20190628 11:20:17",HPD21906233029,HPD21906233029,HPD21906233029,SJ12,965,9," CHIP",0,0,0,1,180.352,177.848,184.199,6.351,,,1.427,1.502,1.370,5.966,9.981,8.849,1.842,20.511,,,,0,0,0,0,156.920,156.965,220.193,220.390,1.599,1.571,1.499,1.723,-0.037,0.029,0.011,-0.004,,,,,,,,,0,0,0,"Jinko DW Multi V2-157-180.csv"
"FAB2-Tool52 2-A1","20190628 11:20:16",HPD21906233029,HPD21906233029,HPD21906233029,SJ12,966,6," A+",0,0,0,0,180.489,177.767,183.768,6.001,,,1.427,1.471,1.372,7.175,9.663,7.479,2.541,21.859,,,,0,0,0,0,156.924,156.968,220.180,220.401,1.600,1.583,1.491,1.729,-0.041,0.03,0.012,-0.001,,,,,,,,,0,0,0,"Jinko DW Multi V2-157-180.csv"
"FAB2-Tool52 2-A1","20190628 11:20:16",HPD21906233029,HPD21906233029,HPD21906233029,SJ12,967,6," A+",0,0,0,0,182.277,178.315,189.181,10.866,,,1.427,1.512,1.380,6.379,9.886,7.373,1.368,20.002,,,,0,0,0,0,156.924,156.969,220.183,220.416,1.590,1.582,1.464,1.726,-0.043,0.035,0.012,-0.004,,,,,,,,,0,0,0,"Jinko DW Multi V2-157-180.csv"
"FAB2-Tool52 2-A1","20190628 11:20:17",HPD21906233029,HPD21906233029,HPD21906233029,SJ12,968,6," A+",0,0,0,0,180.691,176.847,184.059,7.212,,,1.427,1.480,1.380,4.173,9.982,6.402,1.986,19.683,,,,0,0,0,0,156.926,156.973,220.196,220.408,1.600,1.575,1.497,1.721,-0.041,0.029,0.01,0.002,,,,,,,,,0,0,0,"Jinko DW Multi V2-157-180.csv"
"FAB2-Tool52 2-A1","20190628 11:20:17",HPD21906233029,HPD21906233029,HPD21906233029,SJ12,969,6," A+",0,0,0,0,181.548,177.125,187.097,9.972,,,1.432,1.518,1.371,9.976,11.028,11.246,1.795,18.347,,,,0,0,0,0,156.917,156.965,220.183,220.393,1.600,1.576,1.497,1.711,-0.043,0.032,0.014,-0.002,,,,,,,,,0,0,0,"Jinko DW Multi V2-157-180.csv"
"FAB2-Tool52 2-A1","20190628 11:20:18",HPD21906233029,HPD21906233029,HPD21906233029,SJ12,970,6," A+",0,0,0,0,180.268,174.934,184.583,9.649,,,1.426,1.492,1.373,16.141,10.760,16.892,1.589,18.691,,,,0,0,0,0,156.922,156.967,220.182,220.406,1.600,1.586,1.483,1.724,-0.042,0.031,0.012,-0.002,,,,,,,,,0,0,0,"Jinko DW Multi V2-157-180.csv"
