Repository: jxsrjw4/python_leaning

# python_leaning
数据分析第8期

Let's Start it !

File: task3/HPD21906233029_2019-06-28_11-38.csv (part 9 of 22)
Mashine_code,E_TIME,INGOT_ID,LOT_ID,BRICK_ID,WIRESAW_TOOL_ID,WAFER_ID,BIN_NUM,SORTING_NAME,CSI_left,CSI_right,CSI_front,CSI_rear,TMEAN,TMIN,TMAX,TTV,ETV,ETTV,RMEAN,RMAX,RMIN,"SMART1 GROOVE","SMART1 Surfce GROOVE",STEP,BOW,WARP,PN_TYPE,"SMART2 GROOVE","SMART2 Surface GROOVE",STAIN_TOP,STAIN_BTM,top_chip,btm_chip,WIDTH,LENGTH,DIAMETER_45,DIAMETER_135,Chamfer_TL,Chamfer_TR,Chamfer_BL,Chamfer_BR,RECTANGULARITY_TL,RECTANGULARITY_TR,RECTANGULARITY_BL,RECTANGULARITY_BR,ChamferX_TL,ChamferX_TR,ChamferX_BR,ChamferX_BL,ChamferY_TL,ChamferY_TR,ChamferY_BR,ChamferY_BL,Pinhole,Crack,Inclusion,RECIPE
"FAB2-Tool52 2-A1","20190628 11:30:16",HPD21906233029,HPD21906233029,HPD21906233029,SJ12,0,13," ",,,,,,0,0,,,,,,,,,,,,,,,,,,,,,,,,,,,,,,,,,,,,,,,,,,"Jinko DW Multi V2-157-180.csv"
"FAB2-Tool52 2-A1","20190628 11:20:19",HPD21906233029,HPD21906233029,HPD21906233029,SJ12,971,6," A+",0,0,0,0,181.878,178.434,186.951,8.517,,,1.419,1.442,1.364,14.784,11.104,15.925,1.276,17.337,,,,0,0,0,0,156.915,156.965,220.178,220.408,1.589,1.574,1.479,1.721,-0.044,0.033,0.01,0,,,,,,,,,0,0,0,"Jinko DW Multi V2-157-180.csv"
"FAB2-Tool52 2-A1","20190628 11:20:19",HPD21906233029,HPD21906233029,HPD21906233029,SJ12,972,6," A+",0,0,0,0,180.989,178.539,183.844,5.305,,,1.421,1.516,1.363,4.693,10.252,6.579,2.564,18.873,,,,0,0,0,0,156.926,156.974,220.196,220.409,1.601,1.568,1.489,1.723,-0.044,0.031,0.013,0,,,,,,,,,0,0,0,"Jinko DW Multi V2-157-180.csv"
"FAB2-Tool52 2-A1","20190628 11:20:20",HPD21906233029,HPD21906233029,HPD21906233029,SJ12,973,6," A+",0,0,0,0,180.016,176.317,185.95,9.634,,,1.422,1.495,1.364,5.045,9.994,8.771,1.811,19.529,,,,0,0,0,0,156.921,156.968,220.185,220.397,1.588,1.585,1.506,1.713,-0.043,0.033,0.012,-0.002,,,,,,,,,0,0,0,"Jinko DW Multi V2-157-180.csv"
"FAB2-Tool52 2-A1","20190628 11:20:20",HPD21906233029,HPD21906233029,HPD21906233029,SJ12,974,6," A+",0,0,0,0,180.858,178.075,185.57,7.496,,,1.424,1.491,1.386,6.331,10.435,10.129,1.495,20.465,,,,0,0,0,0,156.921,156.966,220.185,220.405,1.596,1.589,1.477,1.727,-0.042,0.028,0.016,-0.002,,,,,,,,,0,0,0,"Jinko DW Multi V2-157-180.csv"
"FAB2-Tool52 2-A1","20190628 11:20:21",HPD21906233029,HPD21906233029,HPD21906233029,SJ12,975,6," A+",0,0,0,0,181.222,177.44,186.269,8.830,,,1.419,1.490,1.376,4.806,10.253,6.811,3.218,20.945,,,,0,0,0,0,156.921,156.965,220.177,220.418,1.591,1.587,1.467,1.723,-0.044,0.035,0.012,-0.002,,,,,,,,,0,0,0,"Jinko DW Multi V2-157-180.csv"
"FAB2-Tool52 2-A1","20190628 11:20:21",HPD21906233029,HPD21906233029,HPD21906233029,SJ12,976,6," A+",0,0,0,0,181.020,175.935,186.814,10.879,,,1.418,1.471,1.374,5.205,9.736,10.217,1.484,20.601,,,,0,0,0,0,156.914,156.964,220.182,220.394,1.593,1.584,1.491,1.718,-0.037,0.03,0.011,-0.004,,,,,,,,,0,0,0,"Jinko DW Multi V2-157-180.csv"
"FAB2-Tool52 2-A1","20190628 11:20:22",HPD21906233029,HPD21906233029,HPD21906233029,SJ12,977,6," A+",0,0,0,0,179.696,174.854,183.632,8.778,,,1.418,1.511,1.368,11.307,9.911,14.541,2.577,19.105,,,,0,0,0,0,156.919,156.965,220.184,220.395,1.596,1.577,1.500,1.720,-0.045,0.035,0.011,-0.001,,,,,,,,,0,0,0,"Jinko DW Multi V2-157-180.csv"
"FAB2-Tool52 2-A1","20190628 11:20:22",HPD21906233029,HPD21906233029,HPD21906233029,SJ12,978,6," A+",0,0,0,0,180.497,177.001,184.247,7.245,,,1.420,1.510,1.356,9.356,9.574,10.129,0.819,20.733,,,,0,0,0,0,156.923,156.969,220.189,220.413,1.588,1.586,1.486,1.711,-0.043,0.031,0.012,0,,,,,,,,,0,0,0,"Jinko DW Multi V2-157-180.csv"
"FAB2-Tool52 2-A1","20190628 11:20:22",HPD21906233029,HPD21906233029,HPD21906233029,SJ12,979,4," SM_A",0,0,0,0,182.116,176.866,202.986,26.120,,,1.415,1.459,1.366,17.529,16.097,21.167,1.742,21.551,,,,0,0,0,0,156.928,156.976,220.198,220.420,1.591,1.584,1.484,1.724,-0.041,0.029,0.015,-0.002,,,,,,,,,0,0,0,"Jinko DW Multi V2-157-180.csv"
"FAB2-Tool52 2-A1","20190628 11:20:26",HPD21906233029,HPD21906233029,HPD21906233029,SJ12,980,11," SM_B",0,0,0,0,179.923,174.754,183.773,9.020,,,1.425,1.471,1.369,10.830,23.542,13.277,2.208,23.701,,,,0,0,0,0,156.925,156.971,220.198,220.417,1.585,1.563,1.479,1.723,-0.042,0.03,0.015,-0.002,,,,,,,,,0,0,0,"Jinko DW Multi V2-157-180.csv"
"FAB2-Tool52 2-A1","20190628 11:20:27",HPD21906233029,HPD21906233029,HPD21906233029,SJ12,981,11," SM_B",0,0,0,0,179.002,172.912,183.984,11.071,,,1.421,1.545,1.370,17.332,21.869,17.630,2.161,20.594,,,,0,0,0,0,156.919,156.966,220.188,220.402,1.590,1.565,1.500,1.716,-0.041,0.031,0.012,-0.002,,,,,,,,,0,0,0,"Jinko DW Multi V2-157-180.csv"
"FAB2-Tool52 2-A1","20190628 11:20:24",HPD21906233029,HPD21906233029,HPD21906233029,SJ12,982,6," A+",0,0,0,0,180.600,176.997,189.115,12.118,,,1.428,1.486,1.380,16.865,11.559,19.185,2.522,19.068,,,,0,0,0,0,156.928,156.971,220.194,220.411,1.591,1.578,1.492,1.725,-0.044,0.034,0.014,-0.003,,,,,,,,,0,0,0,"Jinko DW Multi V2-157-180.csv"
"FAB2-Tool52 2-A1","20190628 11:20:25",HPD21906233029,HPD21906233029,HPD21906233029,SJ12,983,6," A+",0,0,0,0,179.330,176.542,183.354,6.812,,,1.426,1.498,1.375,6.485,11.048,7.509,2.043,18.121,,,,0,0,0,0,156.928,156.971,220.197,220.406,1.597,1.586,1.477,1.718,-0.039,0.026,0.015,-0.003,,,,,,,,,0,0,0,"Jinko DW Multi V2-157-180.csv"
"FAB2-Tool52 2-A1","20190628 11:20:25",HPD21906233029,HPD21906233029,HPD21906233029,SJ12,984,6," A+",0,0,0,0,181.353,177.399,187.18,9.781,,,1.423,1.519,1.373,6.644,10.424,8.393,1.757,20.527,,,,0,0,0,0,156.922,156.969,220.184,220.420,1.585,1.574,1.468,1.724,-0.042,0.032,0.011,-0.001,,,,,,,,,0,0,0,"Jinko DW Multi V2-157-180.csv"
"FAB2-Tool52 2-A1","20190628 11:20:26",HPD21906233029,HPD21906233029,HPD21906233029,SJ12,985,6," A+",0,0,0,0,179.675,176.707,182.99,6.284,,,1.422,1.494,1.357,8.290,10.563,9.442,0.083,20.062,,,,0,0,0,0,156.921,156.967,220.192,220.399,1.601,1.569,1.500,1.725,-0.041,0.03,0.012,-0.001,,,,,,,,,0,0,0,"Jinko DW Multi V2-157-180.csv"
"FAB2-Tool52 2-A1","20190628 11:20:26",HPD21906233029,HPD21906233029,HPD21906233029,SJ12,986,6," A+",0,0,0,0,179.414,176.027,184.692,8.665,,,1.415,1.473,1.370,7.438,10.464,8.259,3.469,18.496,,,,0,0,0,0,156.927,156.972,220.200,220.407,1.594,1.569,1.493,1.720,-0.044,0.031,0.016,-0.002,,,,,,,,,0,0,0,"Jinko DW Multi V2-157-180.csv"
"FAB2-Tool52 2-A1","20190628 11:20:27",HPD21906233029,HPD21906233029,HPD21906233029,SJ12,987,6," A+",0,0,0,0,180.301,175.806,186.745,10.939,,,1.422,1.519,1.368,6.042,9.936,8.866,0.939,18.443,,,,0,0,0,0,156.921,156.966,220.187,220.394,1.602,1.591,1.495,1.721,-0.04,0.031,0.011,-0.003,,,,,,,,,0,0,0,"Jinko DW Multi V2-157-180.csv"
"FAB2-Tool52 2-A1","20190628 11:20:27",HPD21906233029,HPD21906233029,HPD21906233029,SJ12,988,6," A+",0,0,0,0,181.438,178.153,185.638,7.485,,,1.425,1.488,1.364,4.230,9.600,6.732,0.390,20.642,,,,0,0,0,0,156.926,156.971,220.193,220.417,1.588,1.570,1.483,1.729,-0.04,0.027,0.014,-0.002,,,,,,,,,0,0,0,"Jinko DW Multi V2-157-180.csv"
"FAB2-Tool52 2-A1","20190628 11:20:28",HPD21906233029,HPD21906233029,HPD21906233029,SJ12,989,6," A+",0,0,0,0,179.763,176.073,182.856,6.784,,,1.426,1.500,1.372,5.354,10.321,7.518,2.860,18.257,,,,0,0,0,0,156.924,156.970,220.203,220.393,1.599,1.576,1.484,1.730,-0.038,0.023,0.02,-0.005,,,,,,,,,0,0,0,"Jinko DW Multi V2-157-180.csv"
"FAB2-Tool52 2-A1","20190628 11:20:28",HPD21906233029,HPD21906233029,HPD21906233029,SJ12,990,6," A+",0,0,0,0,182.239,177.533,189.129,11.596,,,1.418,1.469,1.369,8.857,10.467,11.877,3.007,18.604,,,,0,0,0,0,156.922,156.966,220.197,220.394,1.598,1.571,1.493,1.709,-0.042,0.031,0.014,-0.002,,,,,,,,,0,0,0,"Jinko DW Multi V2-157-180.csv"
"FAB2-Tool52 2-A1","20190628 11:20:29",HPD21906233029,HPD21906233029,HPD21906233029,SJ12,991,6," A+",0,0,0,0,180.740,176.476,184.954,8.479,,,1.417,1.467,1.373,7.411,10.628,9.104,2.629,19.378,,,,0,0,0,0,156.924,156.971,220.194,220.400,1.607,1.587,1.487,1.712,-0.043,0.031,0.013,-0.001,,,,,,,,,0,0,0,"Jinko DW Multi V2-157-180.csv"
"FAB2-Tool52 2-A1","20190628 11:20:29",HPD21906233029,HPD21906233029,HPD21906233029,SJ12,992,6," A+",0,0,0,0,179.203,176.178,181.705,5.526,,,1.428,1.455,1.373,5.163,10.243,5.933,5.968,21.932,,,,0,0,0,0,156.922,156.967,220.177,220.406,1.594,1.587,1.478,1.727,-0.042,0.031,0.012,-0.002,,,,,,,,,0,0,0,"Jinko DW Multi V2-157-180.csv"
"FAB2-Tool52 2-A1","20190628 11:20:30",HPD21906233029,HPD21906233029,HPD21906233029,SJ12,993,6," A+",0,0,0,0,180.538,176.38,186.023,9.644,,,1.421,1.491,1.372,4.869,11.747,9.172,0.693,18.354,,,,0,0,0,0,156.919,156.964,220.180,220.399,1.600,1.575,1.482,1.728,-0.042,0.034,0.012,-0.003,,,,,,,,,0,0,0,"Jinko DW Multi V2-157-180.csv"
"FAB2-Tool52 2-A1","20190628 11:20:30",HPD21906233029,HPD21906233029,HPD21906233029,SJ12,994,6," A+",0,0,0,0,179.994,175.671,183.541,7.870,,,1.420,1.465,1.356,4.069,10.378,6.361,1.606,19.318,,,,0,0,0,0,156.918,156.964,220.188,220.386,1.611,1.572,1.509,1.722,-0.04,0.03,0.01,0.001,,,,,,,,,0,0,0,"Jinko DW Multi V2-157-180.csv"
"FAB2-Tool52 2-A1","20190628 11:20:31",HPD21906233029,HPD21906233029,HPD21906233029,SJ12,995,6," A+",0,0,0,0,181.014,177.3,186.317,9.017,,,1.416,1.529,1.357,5.676,10.121,7.545,1.151,22.069,,,,0,0,0,0,156.920,156.966,220.194,220.398,1.605,1.577,1.503,1.705,-0.044,0.033,0.013,-0.002,,,,,,,,,0,0,0,"Jinko DW Multi V2-157-180.csv"
"FAB2-Tool52 2-A1","20190628 11:20:31",HPD21906233029,HPD21906233029,HPD21906233029,SJ12,996,6," A+",0,0,0,0,180.079,176.959,184.75,7.791,,,1.418,1.478,1.357,9.319,9.548,10.367,2.536,20.822,,,,0,0,0,0,156.923,156.967,220.184,220.412,1.593,1.578,1.477,1.719,-0.042,0.033,0.011,-0.002,,,,,,,,,0,0,0,"Jinko DW Multi V2-157-180.csv"
"FAB2-Tool52 2-A1","20190628 11:20:33",HPD21906233029,HPD21906233029,HPD21906233029,SJ12,997,6," A+",0,0,0,0,180.355,177.605,183.058,5.453,,,1.419,1.502,1.374,6.136,10.631,8.193,1.342,19.438,,,,0,0,0,0,156.921,156.970,220.186,220.413,1.602,1.580,1.477,1.725,-0.045,0.031,0.015,-0.001,,,,,,,,,0,0,0,"Jinko DW Multi V2-157-180.csv"
"FAB2-Tool52 2-A1","20190628 11:20:34",HPD21906233029,HPD21906233029,HPD21906233029,SJ12,998,6," A+",0,0,0,0,181.402,177.243,190.781,13.538,,,1.417,1.487,1.374,17.051,14.526,20.617,1.042,20.641,,,,0,0,0,0,156.919,156.961,220.185,220.391,1.597,1.573,1.492,1.727,-0.035,0.031,0.009,-0.005,,,,,,,,,0,0,0,"Jinko DW Multi V2-157-180.csv"
"FAB2-Tool52 2-A1","20190628 11:20:34",HPD21906233029,HPD21906233029,HPD21906233029,SJ12,999,6," A+",0,0,0,0,180.066,176.58,186.402,9.823,,,1.426,1.505,1.372,12.862,13.874,17.128,1.308,20.480,,,,0,0,0,0,156.920,156.964,220.188,220.394,1.595,1.577,1.493,1.722,-0.043,0.033,0.014,-0.003,,,,,,,,,0,0,0,"Jinko DW Multi V2-157-180.csv"
"FAB2-Tool52 2-A1","20190628 11:20:35",HPD21906233029,HPD21906233029,HPD21906233029,SJ12,1000,6," A+",0,0,0,0,178.234,171.694,182.451,10.757,,,1.412,1.469,1.361,21.266,12.597,21.373,2.002,20.221,,,,0,0,0,0,156.915,156.961,220.179,220.400,1.589,1.586,1.483,1.710,-0.044,0.032,0.013,0,,,,,,,,,0,0,0,"Jinko DW Multi V2-157-180.csv"
"FAB2-Tool52 2-A1","20190628 11:20:35",HPD21906233029,HPD21906233029,HPD21906233029,SJ12,1001,6," A+",0,0,0,0,182.001,177.869,190.483,12.615,,,1.414,1.468,1.362,16.855,12.684,19.009,1.290,18.735,,,,0,0,0,0,156.921,156.968,220.183,220.413,1.601,1.581,1.468,1.723,-0.043,0.033,0.011,-0.001,,,,,,,,,0,0,0,"Jinko DW Multi V2-157-180.csv"
"FAB2-Tool52 2-A1","20190628 11:20:31",HPD21906233029,HPD21906233029,HPD21906233029,SJ12,1002,13," ",,,0,0,179.329,175.806,186.092,10.286,,,1.690,1.792,1.642,7.732,10.486,11.769,0.855,17.514,,,,0,0,0,0,156.921,156.966,220.183,220.401,1.595,1.563,1.486,1.730,-0.043,0.032,0.012,-0.002,,,,,,,,,0,0,0,"Jinko DW Multi V2-157-180.csv"
"FAB2-Tool52 2-A1","20190628 11:20:35",HPD21906233029,HPD21906233029,HPD21906233029,SJ12,1003,4," SM_A",0,0,0,0,181.641,177.394,196.458,19.064,,,1.410,1.432,1.361,19.551,19.494,20.941,1.998,16.922,,,,0,0,0,0,156.921,156.966,220.196,220.388,1.596,1.574,1.503,1.717,-0.038,0.028,0.015,-0.005,,,,,,,,,0,0,0,"Jinko DW Multi V2-157-180.csv"
"FAB2-Tool52 2-A1","20190628 11:20:39",HPD21906233029,HPD21906233029,HPD21906233029,SJ12,1004,11," SM_B",0,0,0,0,181.325,175.427,197.135,21.708,,,1.421,1.554,1.363,26.332,24.788,27.601,2.817,22.975,,,,0,0,0,0,156.924,156.968,220.187,220.417,1.582,1.577,1.491,1.710,-0.047,0.04,0.011,-0.004,,,,,,,,,0,0,0,"Jinko DW Multi V2-157-180.csv"
"FAB2-Tool52 2-A1","20190628 11:20:40",HPD21906233029,HPD21906233029,HPD21906233029,SJ12,1005,11," SM_B",0,0,0,0,178.552,168.453,182.74,14.287,,,1.424,1.534,1.362,20.730,23.871,20.730,3.355,26.209,,,,0,0,0,0,156.920,156.967,220.187,220.418,1.587,1.577,1.468,1.716,-0.043,0.028,0.014,0.002,,,,,,,,,0,0,0,"Jinko DW Multi V2-157-180.csv"
"FAB2-Tool52 2-A1","20190628 11:20:36",HPD21906233029,HPD21906233029,HPD21906233029,SJ12,1006,4," SM_A",0,0,0,0,182.377,177.448,191.512,14.064,,,1.412,1.464,1.356,10.767,18.634,10.767,1.186,28.249,,,,0,0,0,0,156.924,156.969,220.201,220.412,1.591,1.567,1.488,1.726,-0.042,0.03,0.016,-0.003,,,,,,,,,0,0,0,"Jinko DW Multi V2-157-180.csv"
"FAB2-Tool52 2-A1","20190628 11:20:38",HPD21906233029,HPD21906233029,HPD21906233029,SJ12,1007,6," A+",0,0,0,0,179.015,172.727,182.596,9.869,,,1.418,1.491,1.368,5.801,11.292,7.577,3.306,20.547,,,,0,0,0,0,156.924,156.969,220.204,220.397,1.590,1.569,1.494,1.712,-0.04,0.028,0.014,-0.002,,,,,,,,,0,0,0,"Jinko DW Multi V2-157-180.csv"
"FAB2-Tool52 2-A1","20190628 11:20:39",HPD21906233029,HPD21906233029,HPD21906233029,SJ12,1008,6," A+",0,0,0,0,180.668,176.545,186.605,10.060,,,1.423,1.478,1.370,7.095,10.565,9.300,0.635,20.612,,,,0,0,0,0,156.920,156.965,220.201,220.391,1.594,1.581,1.493,1.704,-0.041,0.029,0.021,-0.009,,,,,,,,,0,0,0,"Jinko DW Multi V2-157-180.csv"
"FAB2-Tool52 2-A1","20190628 11:20:39",HPD21906233029,HPD21906233029,HPD21906233029,SJ12,1009,6," A+",0,0,0,0,180.034,176.286,185.045,8.760,,,1.416,1.546,1.351,5.109,10.783,7.967,1.794,18.587,,,,0,0,0,0,156.921,156.969,220.197,220.413,1.593,1.569,1.472,1.724,-0.039,0.029,0.013,-0.004,,,,,,,,,0,0,0,"Jinko DW Multi V2-157-180.csv"
"FAB2-Tool52 2-A1","20190628 11:20:39",HPD21906233029,HPD21906233029,HPD21906233029,SJ12,1010,6," A+",0,0,0,0,180.303,176.08,184.005,7.924,,,1.419,1.514,1.352,4.146,11.067,7.625,0.996,19.569,,,,0,0,0,0,156.917,156.964,220.188,220.409,1.587,1.570,1.475,1.723,-0.042,0.029,0.013,0,,,,,,,,,0,0,0,"Jinko DW Multi V2-157-180.csv"
"FAB2-Tool52 2-A1","20190628 11:20:40",HPD21906233029,HPD21906233029,HPD21906233029,SJ12,1011,6," A+",0,0,0,0,181.997,178.047,186.957,8.910,,,1.425,1.509,1.374,5.597,10.997,8.487,0.469,18.681,,,,0,0,0,0,156.929,156.969,220.208,220.405,1.601,1.563,1.490,1.712,-0.043,0.028,0.016,-0.001,,,,,,,,,0,0,0,"Jinko DW Multi V2-157-180.csv"
"FAB2-Tool52 2-A1","20190628 11:20:41",HPD21906233029,HPD21906233029,HPD21906233029,SJ12,1012,6," A+",0,0,0,0,180.669,176.26,185.61,9.349,,,1.417,1.454,1.359,6.222,10.068,7.270,4.695,17.942,,,,0,0,0,0,156.925,156.966,220.199,220.401,1.586,1.576,1.500,1.716,-0.039,0.03,0.014,-0.004,,,,,,,,,0,0,0,"Jinko DW Multi V2-157-180.csv"
"FAB2-Tool52 2-A1","20190628 11:20:41",HPD21906233029,HPD21906233029,HPD21906233029,SJ12,1013,6," A+",0,0,0,0,179.839,176.187,184.059,7.872,,,1.416,1.498,1.372,6.148,10.440,7.324,1.365,19.824,,,,0,0,0,0,156.925,156.970,220.210,220.400,1.594,1.580,1.491,1.696,-0.037,0.024,0.014,-0.001,,,,,,,,,0,0,0,"Jinko DW Multi V2-157-180.csv"
"FAB2-Tool52 2-A1","20190628 11:20:42",HPD21906233029,HPD21906233029,HPD21906233029,SJ12,1014,6," A+",0,0,0,0,180.489,176.358,187.673,11.315,,,1.450,1.537,1.393,5.852,10.221,6.883,2.041,20.734,,,,0,0,0,0,156.921,156.967,220.202,220.416,1.583,1.564,1.463,1.715,-0.043,0.029,0.016,-0.002,,,,,,,,,0,0,0,"Jinko DW Multi V2-157-180.csv"
"FAB2-Tool52 2-A1","20190628 11:20:42",HPD21906233029,HPD21906233029,HPD21906233029,SJ12,1015,6," A+",0,0,0,0,180.601,177.324,184.224,6.900,,,1.424,1.496,1.379,7.252,10.458,8.000,2.875,18.506,,,,0,0,0,0,156.914,156.961,220.190,220.392,1.599,1.559,1.484,1.709,-0.043,0.034,0.01,-0.001,,,,,,,,,0,0,0,"Jinko DW Multi V2-157-180.csv"
"FAB2-Tool52 2-A1","20190628 11:20:43",HPD21906233029,HPD21906233029,HPD21906233029,SJ12,1016,6," A+",0,0,0,0,180.521,176.396,187.794,11.398,,,1.419,1.498,1.366,6.813,10.072,7.830,3.143,19.441,,,,0,0,0,0,156.923,156.967,220.204,220.403,1.595,1.568,1.500,1.701,-0.041,0.029,0.013,-0.001,,,,,,,,,0,0,0,"Jinko DW Multi V2-157-180.csv"
"FAB2-Tool52 2-A1","20190628 11:20:43",HPD21906233029,HPD21906233029,HPD21906233029,SJ12,1017,6," A+",0,0,0,0,180.322,176.4,184.237,7.837,,,1.419,1.485,1.369,7.993,9.759,9.622,0.884,20.434,,,,0,0,0,0,156.923,156.966,220.197,220.406,1.589,1.583,1.489,1.707,-0.041,0.03,0.013,-0.003,,,,,,,,,0,0,0,"Jinko DW Multi V2-157-180.csv"
"FAB2-Tool52 2-A1","20190628 11:20:44",HPD21906233029,HPD21906233029,HPD21906233029,SJ12,1018,6," A+",0,0,0,0,180.640,175.208,185.928,10.720,,,1.423,1.513,1.376,6.576,10.789,7.595,2.960,20.794,,,,0,0,0,0,156.921,156.966,220.193,220.414,1.593,1.577,1.463,1.705,-0.044,0.031,0.014,-0.001,,,,,,,,,0,0,0,"Jinko DW Multi V2-157-180.csv"
"FAB2-Tool52 2-A1","20190628 11:20:44",HPD21906233029,HPD21906233029,HPD21906233029,SJ12,1019,6," A+",0,0,0,0,179.011,175.852,183.829,7.977,,,1.429,1.504,1.377,5.839,9.754,8.332,0.993,22.903,,,,0,0,0,0,156.922,156.966,220.198,220.403,1.591,1.569,1.487,1.712,-0.041,0.029,0.013,-0.001,,,,,,,,,0,0,0,"Jinko DW Multi V2-157-180.csv"
"FAB2-Tool52 2-A1","20190628 11:20:45",HPD21906233029,HPD21906233029,HPD21906233029,SJ12,1020,6," A+",0,0,0,0,181.264,177.111,185.832,8.721,,,1.434,1.476,1.388,5.359,11.117,7.253,2.592,20.164,,,,0,0,0,0,156.925,156.968,220.202,220.396,1.597,1.568,1.498,1.715,-0.042,0.03,0.014,-0.002,,,,,,,,,0,0,0,"Jinko DW Multi V2-157-180.csv"
"FAB2-Tool52 2-A1","20190628 11:20:45",HPD21906233029,HPD21906233029,HPD21906233029,SJ12,1021,6," A+",0,0,0,0,179.443,173.428,182.387,8.960,,,1.415,1.464,1.362,9.836,10.051,10.923,1.030,20.571,,,,0,0,0,0,156.924,156.966,220.201,220.397,1.613,1.582,1.474,1.703,-0.042,0.03,0.013,-0.001,,,,,,,,,0,0,0,"Jinko DW Multi V2-157-180.csv"
"FAB2-Tool52 2-A1","20190628 11:20:46",HPD21906233029,HPD21906233029,HPD21906233029,SJ12,1022,6," A+",0,0,0,0,180.170,176.377,187.548,11.171,,,1.417,1.501,1.361,11.808,11.005,11.808,3.301,20.424,,,,0,0,0,0,156.920,156.966,220.203,220.402,1.597,1.569,1.477,1.702,-0.04,0.029,0.012,-0.001,,,,,,,,,0,0,0,"Jinko DW Multi V2-157-180.csv"
"FAB2-Tool52 2-A1","20190628 11:20:46",HPD21906233029,HPD21906233029,HPD21906233029,SJ12,1023,6," A+",0,0,0,0,180.502,176.819,186.97,10.151,,,1.456,1.550,1.388,10.434,11.173,10.434,5.844,20.864,,,,0,0,0,0,156.914,156.959,220.180,220.391,1.606,1.563,1.478,1.724,-0.042,0.031,0.012,-0.001,,,,,,,,,0,0,0,"Jinko DW Multi V2-157-180.csv"
"FAB2-Tool52 2-A1","20190628 11:20:47",HPD21906233029,HPD21906233029,HPD21906233029,SJ12,1024,6," A+",0,0,0,0,182.433,178.517,189.571,11.055,,,1.417,1.493,1.356,14.350,11.905,15.337,3.698,20.841,,,,0,0,0,0,156.925,156.969,220.198,220.401,1.609,1.560,1.498,1.723,-0.042,0.028,0.015,-0.001,,,,,,,,,0,0,0,"Jinko DW Multi V2-157-180.csv"
"FAB2-Tool52 2-A1","20190628 11:20:47",HPD21906233029,HPD21906233029,HPD21906233029,SJ12,1025,6," A+",0,0,0,0,180.047,175.431,186.057,10.627,,,1.559,1.587,1.514,9.375,11.585,11.326,3.851,19.924,,,,0,0,0,0,156.924,156.965,220.200,220.389,1.610,1.580,1.501,1.711,-0.04,0.028,0.014,-0.002,,,,,,,,,0,0,0,"Jinko DW Multi V2-157-180.csv"
"FAB2-Tool52 2-A1","20190628 11:20:51",HPD21906233029,HPD21906233029,HPD21906233029,SJ12,1026,11," SM_B",0,0,0,0,181.768,176.84,197.353,20.514,,,1.417,1.513,1.342,29.430,26.143,35.468,2.831,21.657,,,,0,0,0,0,156.920,156.964,220.195,220.402,1.598,1.579,1.477,1.711,-0.042,0.03,0.014,-0.002,,,,,,,,,0,0,0,"Jinko DW Multi V2-157-180.csv"
"FAB2-Tool52 2-A1","20190628 11:20:51",HPD21906233029,HPD21906233029,HPD21906233029,SJ12,1027,11," SM_B",0,0,0,0,178.734,163.512,183.68,20.168,,,1.426,1.519,1.359,30.765,27.015,33.464,1.360,26.151,,,,0,0,0,0,156.921,156.965,220.189,220.405,1.609,1.567,1.472,1.721,-0.045,0.033,0.013,-0.001,,,,,,,,,0,0,0,"Jinko DW Multi V2-157-180.csv"
"FAB2-Tool52 2-A1","20190628 11:20:52",HPD21906233029,HPD21906233029,HPD21906233029,SJ12,1028,11," SM_B",0,0,0,0,178.834,168.261,183.185,14.923,,,1.420,1.477,1.370,13.650,31.174,19.044,7.187,42.182,,,,0,0,0,0,156.920,156.965,220.196,220.395,1.599,1.559,1.489,1.729,-0.041,0.031,0.011,-0.001,,,,,,,,,0,0,0,"Jinko DW Multi V2-157-180.csv"
"FAB2-Tool52 2-A1","20190628 11:20:52",HPD21906233029,HPD21906233029,HPD21906233029,SJ12,1029,11," SM_B",0,0,0,0,181.049,173.399,185.352,11.954,,,1.425,1.458,1.381,17.406,36.362,17.697,4.213,42.547,,,,0,0,0,0,156.913,156.956,220.176,220.376,1.600,1.574,1.498,1.714,-0.047,0.036,0.017,-0.006,,,,,,,,,0,0,0,"Jinko DW Multi V2-157-180.csv"
"FAB2-Tool52 2-A1","20190628 11:20:53",HPD21906233029,HPD21906233029,HPD21906233029,SJ12,1030,11," SM_B",0,0,0,0,180.997,177.198,191.93,14.732,,,1.446,1.534,1.384,17.528,36.137,17.895,4.668,39.395,,,,0,0,0,0,156.919,156.964,220.189,220.406,1.596,1.572,1.479,1.714,-0.04,0.033,0.009,-0.001,,,,,,,,,0,0,0,"Jinko DW Multi V2-157-180.csv"
"FAB2-Tool52 2-A1","20190628 11:20:49",HPD21906233029,HPD21906233029,HPD21906233029,SJ12,1031,4," SM_A",0,0,0,0,180.716,175.821,188.521,12.701,,,1.429,1.577,1.356,8.746,19.800,9.917,3.175,31.238,,,,0,0,0,0,156.923,156.966,220.192,220.409,1.611,1.566,1.463,1.719,-0.042,0.03,0.01,0.002,,,,,,,,,0,0,0,"Jinko DW Multi V2-157-180.csv"
"FAB2-Tool52 2-A1","20190628 11:20:50",HPD21906233029,HPD21906233029,HPD21906233029,SJ12,1032,4," SM_A",0,0,0,0,180.513,175.925,188.859,12.934,,,1.418,1.474,1.374,8.346,17.007,11.439,2.085,29.152,,,,0,0,0,0,156.925,156.966,220.199,220.408,1.597,1.561,1.478,1.715,-0.046,0.032,0.012,0.002,,,,,,,,,0,0,0,"Jinko DW Multi V2-157-180.csv"
"FAB2-Tool52 2-A1","20190628 11:20:50",HPD21906233029,HPD21906233029,HPD21906233029,SJ12,1033,4," SM_A",0,0,0,0,180.483,171.081,185.625,14.545,,,1.420,1.504,1.381,26.810,17.333,27.627,2.588,23.826,,,,0,0,0,0,156.927,156.971,220.206,220.397,1.602,1.574,1.498,1.710,-0.039,0.028,0.014,-0.002,,,,,,,,,0,0,0,"Jinko DW Multi V2-157-180.csv"
"FAB2-Tool52 2-A1","20190628 11:20:51",HPD21906233029,HPD21906233029,HPD21906233029,SJ12,1034,4," SM_A",0,0,0,0,183.917,178.669,197.418,18.750,,,1.426,1.478,1.364,17.471,16.769,19.236,2.180,23.205,,,,0,0,0,0,156.931,156.973,220.207,220.410,1.590,1.583,1.499,1.705,-0.039,0.03,0.009,0,,,,,,,,,0,0,0,"Jinko DW Multi V2-157-180.csv"
"FAB2-Tool52 2-A1","20190628 11:20:52",HPD21906233029,HPD21906233029,HPD21906233029,SJ12,1035,6," A+",0,0,0,0,178.749,175.2,183.718,8.518,,,1.419,1.521,1.372,7.905,10.644,9.659,3.836,24.255,,,,0,0,0,0,156.922,156.967,220.208,220.407,1.596,1.574,1.474,1.695,-0.044,0.027,0.018,-0.001,,,,,,,,,0,0,0,"Jinko DW Multi V2-157-180.csv"
"FAB2-Tool52 2-A1","20190628 11:20:53",HPD21906233029,HPD21906233029,HPD21906233029,SJ12,1036,6," A+",0,0,0,0,180.512,176.448,187.336,10.888,,,1.452,1.516,1.399,6.821,10.085,10.831,1.691,21.438,,,,0,0,0,0,156.919,156.960,220.193,220.397,1.601,1.563,1.478,1.706,-0.044,0.036,0.01,-0.003,,,,,,,,,0,0,0,"Jinko DW Multi V2-157-180.csv"
"FAB2-Tool52 2-A1","20190628 11:20:54",HPD21906233029,HPD21906233029,HPD21906233029,SJ12,1037,6," A+",0,0,0,0,181.544,176.496,189.144,12.649,,,1.432,1.485,1.378,11.304,10.611,15.188,0.811,19.184,,,,0,0,0,0,156.918,156.960,220.189,220.391,1.598,1.568,1.497,1.708,-0.044,0.034,0.012,-0.002,,,,,,,,,0,0,0,"Jinko DW Multi V2-157-180.csv"
"FAB2-Tool52 2-A1","20190628 11:20:55",HPD21906233029,HPD21906233029,HPD21906233029,SJ12,1038,6," A+",0,0,0,0,178.484,173.328,181.824,8.496,,,1.422,1.470,1.366,7.527,11.186,9.557,0.674,19.814,,,,0,0,0,0,156.925,156.967,220.199,220.403,1.598,1.573,1.494,1.702,-0.041,0.029,0.013,-0.001,,,,,,,,,0,0,0,"Jinko DW Multi V2-157-180.csv"
"FAB2-Tool52 2-A1","20190628 11:20:55",HPD21906233029,HPD21906233029,HPD21906233029,SJ12,1039,6," A+",0,0,0,0,179.650,176.763,182.854,6.091,,,1.420,1.504,1.371,7.427,10.979,9.740,2.331,18.848,,,,0,0,0,0,156.923,156.963,220.204,220.407,1.587,1.575,1.474,1.698,-0.041,0.029,0.015,-0.004,,,,,,,,,0,0,0,"Jinko DW Multi V2-157-180.csv"
"FAB2-Tool52 2-A1","20190628 11:20:56",HPD21906233029,HPD21906233029,HPD21906233029,SJ12,1040,6," A+",0,0,0,0,180.997,176.506,185.865,9.360,,,1.417,1.499,1.353,8.088,11.460,10.538,3.630,21.303,,,,0,0,0,0,156.922,156.965,220.208,220.405,1.600,1.563,1.471,1.693,-0.042,0.033,0.01,-0.001,,,,,,,,,0,0,0,"Jinko DW Multi V2-157-180.csv"
"FAB2-Tool52 2-A1","20190628 11:20:56",HPD21906233029,HPD21906233029,HPD21906233029,SJ12,1041,6," A+",0,0,0,0,179.165,174.121,184.91,10.790,,,1.424,1.459,1.385,9.719,11.066,9.789,3.291,19.094,,,,0,0,0,0,156.918,156.961,220.199,220.385,1.601,1.559,1.488,1.709,-0.041,0.033,0.011,-0.004,,,,,,,,,0,0,0,"Jinko DW Multi V2-157-180.csv"
"FAB2-Tool52 2-A1","20190628 11:20:57",HPD21906233029,HPD21906233029,HPD21906233029,SJ12,1042,6," A+",0,0,0,0,179.686,175.368,185.83,10.462,,,1.415,1.554,1.362,9.109,11.289,10.380,1.609,19.207,,,,0,0,0,0,156.921,156.961,220.193,220.394,1.593,1.570,1.498,1.699,-0.042,0.031,0.013,-0.003,,,,,,,,,0,0,0,"Jinko DW Multi V2-157-180.csv"
"FAB2-Tool52 2-A1","20190628 11:20:57",HPD21906233029,HPD21906233029,HPD21906233029,SJ12,1043,6," A+",0,0,0,0,181.651,178.183,185.253,7.070,,,1.416,1.509,1.356,6.573,10.626,7.835,1.206,17.455,,,,0,0,0,0,156.926,156.966,220.202,220.420,1.588,1.570,1.489,1.691,-0.043,0.032,0.009,0.002,,,,,,,,,0,0,0,"Jinko DW Multi V2-157-180.csv"
"FAB2-Tool52 2-A1","20190628 11:20:58",HPD21906233029,HPD21906233029,HPD21906233029,SJ12,1044,6," A+",0,0,0,0,179.622,176.526,186.23,9.703,,,1.415,1.474,1.349,9.607,10.377,12.288,3.420,18.814,,,,0,0,0,0,156.927,156.970,220.225,220.423,1.584,1.565,1.470,1.684,-0.04,0.024,0.018,-0.003,,,,,,,,,0,0,0,"Jinko DW Multi V2-157-180.csv"
"FAB2-Tool52 2-A1","20190628 11:20:58",HPD21906233029,HPD21906233029,HPD21906233029,SJ12,1045,6," A+",0,0,0,0,180.875,176.636,186.523,9.887,,,1.421,1.496,1.355,10.381,10.663,11.048,0.787,18.585,,,,0,0,0,0,156.926,156.965,220.215,220.401,1.603,1.561,1.493,1.700,-0.041,0.029,0.012,-0.001,,,,,,,,,0,0,0,"Jinko DW Multi V2-157-180.csv"
"FAB2-Tool52 2-A1","20190628 11:20:59",HPD21906233029,HPD21906233029,HPD21906233029,SJ12,1046,6," A+",0,0,0,0,178.396,175.227,183.609,8.382,,,1.417,1.463,1.352,15.577,11.035,15.577,1.479,18.586,,,,0,0,0,0,156.926,156.966,220.206,220.392,1.597,1.569,1.500,1.716,-0.04,0.03,0.012,-0.002,,,,,,,,,0,0,0,"Jinko DW Multi V2-157-180.csv"
"FAB2-Tool52 2-A1","20190628 11:20:59",HPD21906233029,HPD21906233029,HPD21906233029,SJ12,1047,6," A+",0,0,0,0,182.310,178.188,188.491,10.303,,,1.414,1.510,1.360,9.823,11.034,12.715,0.927,19.266,,,,0,0,0,0,156.919,156.962,220.201,220.391,1.593,1.571,1.482,1.688,-0.038,0.027,0.013,-0.002,,,,,,,,,0,0,0,"Jinko DW Multi V2-157-180.csv"
"FAB2-Tool52 2-A1","20190628 11:21:00",HPD21906233029,HPD21906233029,HPD21906233029,SJ12,1048,6," A+",0,0,0,0,179.031,176.318,182.891,6.573,,,1.443,1.505,1.386,11.098,11.716,12.165,3.119,17.990,,,,0,0,0,0,156.919,156.957,220.199,220.408,1.589,1.562,1.460,1.696,-0.045,0.038,0.014,-0.006,,,,,,,,,0,0,0,"Jinko DW Multi V2-157-180.csv"
"FAB2-Tool52 2-A1","20190628 11:21:01",HPD21906233029,HPD21906233029,HPD21906233029,SJ12,1049,6," A+",0,0,0,0,180.827,177.579,183.894,6.315,,,1.416,1.488,1.351,8.807,9.728,9.023,5.245,18.598,,,,0,0,0,0,156.923,156.963,220.211,220.392,1.598,1.556,1.496,1.704,-0.043,0.032,0.014,-0.003,,,,,,,,,0,0,0,"Jinko DW Multi V2-157-180.csv"
"FAB2-Tool52 2-A1","20190628 11:21:02",HPD21906233029,HPD21906233029,HPD21906233029,SJ12,1050,6," A+",0,0,0,0,181.149,177.046,188.518,11.472,,,1.419,1.448,1.366,11.524,10.108,13.610,5.845,17.652,,,,0,0,0,0,156.925,156.964,220.207,220.385,1.598,1.569,1.508,1.704,-0.04,0.028,0.014,-0.002,,,,,,,,,0,0,0,"Jinko DW Multi V2-157-180.csv"
"FAB2-Tool52 2-A1","20190628 11:21:02",HPD21906233029,HPD21906233029,HPD21906233029,SJ12,1051,6," A+",0,0,0,0,181.588,177.003,187.905,10.901,,,1.413,1.485,1.351,11.829,11.849,14.212,0.913,18.553,,,,0,0,0,0,156.930,156.970,220.206,220.401,1.599,1.580,1.486,1.709,-0.037,0.027,0.013,-0.003,,,,,,,,,0,0,0,"Jinko DW Multi V2-157-180.csv"
"FAB2-Tool52 2-A1","20190628 11:21:03",HPD21906233029,HPD21906233029,HPD21906233029,SJ12,1052,6," A+",0,0,0,0,179.636,174.816,183.71,8.894,,,1.425,1.521,1.373,9.218,12.808,10.651,2.139,17.621,,,,0,0,0,0,156.922,156.963,220.204,220.402,1.594,1.572,1.476,1.706,-0.038,0.029,0.012,-0.003,,,,,,,,,0,0,0,"Jinko DW Multi V2-157-180.csv"
"FAB2-Tool52 2-A1","20190628 11:21:02",HPD21906233029,HPD21906233029,HPD21906233029,SJ12,1053,4," SM_A",0,0,0,0,179.233,175.794,189.75,13.957,,,1.439,1.497,1.374,18.747,16.070,21.476,4.001,18.389,,,,0,0,0,0,156.928,156.967,220.215,220.395,1.601,1.561,1.481,1.706,-0.037,0.026,0.014,-0.004,,,,,,,,,0,0,0,"Jinko DW Multi V2-157-180.csv"
"FAB2-Tool52 2-A1","20190628 11:21:03",HPD21906233029,HPD21906233029,HPD21906233029,SJ12,1054,4," SM_A",0,0,0,0,180.983,175.818,185.689,9.871,,,1.416,1.540,1.359,11.729,16.982,14.004,3.058,19.725,,,,0,0,0,0,156.919,156.962,220.199,220.380,1.607,1.552,1.501,1.712,-0.041,0.029,0.014,-0.002,,,,,,,,,0,0,0,"Jinko DW Multi V2-157-180.csv"
"FAB2-Tool52 2-A1","20190628 11:21:04",HPD21906233029,HPD21906233029,HPD21906233029,SJ12,1055,6," A+",0,0,0,0,180.079,174.741,186.049,11.308,,,1.416,1.501,1.372,7.837,10.294,8.905,0.619,16.849,,,,0,0,0,0,156.922,156.961,220.199,220.383,1.602,1.570,1.486,1.712,-0.04,0.03,0.014,-0.003,,,,,,,,,0,0,0,"Jinko DW Multi V2-157-180.csv"
"FAB2-Tool52 2-A1","20190628 11:21:05",HPD21906233029,HPD21906233029,HPD21906233029,SJ12,1056,6," A+",0,0,0,0,181.401,176.87,185.874,9.004,,,1.433,1.521,1.370,11.938,10.746,15.830,2.088,17.337,,,,0,0,0,0,156.923,156.960,220.192,220.403,1.590,1.578,1.479,1.706,-0.041,0.031,0.013,-0.003,,,,,,,,,0,0,0,"Jinko DW Multi V2-157-180.csv"
"FAB2-Tool52 2-A1","20190628 11:21:05",HPD21906233029,HPD21906233029,HPD21906233029,SJ12,1057,6," A+",0,0,0,0,181.140,175.983,186.028,10.045,,,1.420,1.496,1.362,11.782,10.188,14.862,3.226,18.720,,,,0,0,0,0,156.916,156.956,220.185,220.395,1.601,1.563,1.464,1.708,-0.042,0.033,0.012,-0.003,,,,,,,,,0,0,0,"Jinko DW Multi V2-157-180.csv"
"FAB2-Tool52 2-A1","20190628 11:21:06",HPD21906233029,HPD21906233029,HPD21906233029,SJ12,1058,6," A+",0,0,0,0,179.379,175.692,184.734,9.042,,,1.428,1.462,1.359,8.939,10.263,10.498,1.641,19.720,,,,0,0,0,0,156.925,156.968,220.208,220.403,1.604,1.552,1.486,1.724,-0.039,0.029,0.013,-0.003,,,,,,,,,0,0,0,"Jinko DW Multi V2-157-180.csv"
"FAB2-Tool52 2-A1","20190628 11:21:06",HPD21906233029,HPD21906233029,HPD21906233029,SJ12,1059,6," A+",0,0,0,0,179.527,176.317,182.587,6.270,,,1.425,1.502,1.371,6.813,10.123,6.813,1.461,16.075,,,,0,0,0,0,156.923,156.960,220.193,220.386,1.603,1.573,1.490,1.716,-0.042,0.031,0.014,-0.003,,,,,,,,,0,0,0,"Jinko DW Multi V2-157-180.csv"
"FAB2-Tool52 2-A1","20190628 11:21:07",HPD21906233029,HPD21906233029,HPD21906233029,SJ12,1060,6," A+",0,0,0,0,182.476,177.744,189.088,11.345,,,1.421,1.494,1.349,7.823,10.582,8.215,2.780,16.283,,,,0,0,0,0,156.923,156.960,220.191,220.397,1.597,1.580,1.483,1.717,-0.04,0.03,0.014,-0.004,,,,,,,,,0,0,0,"Jinko DW Multi V2-157-180.csv"
"FAB2-Tool52 2-A1","20190628 11:21:07",HPD21906233029,HPD21906233029,HPD21906233029,SJ12,1061,6," A+",0,0,0,0,180.965,177.565,185.425,7.859,,,1.431,1.496,1.371,7.507,11.506,9.551,1.668,18.383,,,,0,0,0,0,156.919,156.959,220.190,220.407,1.592,1.566,1.457,1.710,-0.045,0.035,0.011,-0.001,,,,,,,,,0,0,0,"Jinko DW Multi V2-157-180.csv"
"FAB2-Tool52 2-A1","20190628 11:21:07",HPD21906233029,HPD21906233029,HPD21906233029,SJ12,1062,4," SM_A",0,0,0,0,180.622,176.882,191.842,14.960,,,1.422,1.518,1.360,14.556,16.555,18.119,2.191,20.335,,,,0,0,0,0,156.918,156.962,220.175,220.403,1.595,1.568,1.488,1.718,-0.047,0.039,0.007,0.001,,,,,,,,,0,0,0,"Jinko DW Multi V2-157-180.csv"
"FAB2-Tool52 2-A1","20190628 11:21:07",HPD21906233029,HPD21906233029,HPD21906233029,SJ12,1063,4," SM_A",0,0,0,0,179.539,176.08,185.688,9.608,,,1.421,1.512,1.358,8.833,16.289,9.183,2.040,26.545,,,,0,0,0,0,156.926,156.965,220.190,220.402,1.600,1.560,1.502,1.716,-0.046,0.037,0.01,-0.001,,,,,,,,,0,0,0,"Jinko DW Multi V2-157-180.csv"
"FAB2-Tool52 2-A1","20190628 11:21:08",HPD21906233029,HPD21906233029,HPD21906233029,SJ12,1064,4," SM_A",0,0,0,0,181.488,176.436,187.624,11.187,,,1.423,1.478,1.374,11.510,18.501,14.004,4.146,27.266,,,,0,0,0,0,156.921,156.960,220.183,220.402,1.605,1.572,1.495,1.711,-0.04,0.035,0.005,0,,,,,,,,,0,0,0,"Jinko DW Multi V2-157-180.csv"
"FAB2-Tool52 2-A1","20190628 11:21:08",HPD21906233029,HPD21906233029,HPD21906233029,SJ12,1065,4," SM_A",0,0,0,0,177.424,157.443,182.594,25.151,,,1.499,1.572,1.444,22.940,18.118,37.350,0.442,27.492,,,,0,0,0,0,156.924,156.962,220.190,220.410,1.592,1.570,1.482,1.711,-0.046,0.04,0.01,-0.004,,,,,,,,,0,0,0,"Jinko DW Multi V2-157-180.csv"
"FAB2-Tool52 2-A1","20190628 11:21:13",HPD21906233029,HPD21906233029,HPD21906233029,SJ12,1066,11," SM_B",0,0,0,0,183.184,176.287,200.678,24.392,,,1.417,1.495,1.359,30.687,26.432,36.921,3.197,30.368,,,,0,0,0,0,156.924,156.963,220.192,220.407,1.598,1.550,1.481,1.716,-0.046,0.039,0.009,-0.001,,,,,,,,,0,0,0,"Jinko DW Multi V2-157-180.csv"
"FAB2-Tool52 2-A1","20190628 11:21:14",HPD21906233029,HPD21906233029,HPD21906233029,SJ12,1067,11," SM_B",0,0,0,0,179.890,163.913,183.992,20.079,,,1.452,1.515,1.383,38.476,25.600,39.273,1.643,35.042,,,,0,0,0,0,156.925,156.960,220.193,220.392,1.603,1.555,1.510,1.701,-0.046,0.038,0.011,-0.003,,,,,,,,,0,0,0,"Jinko DW Multi V2-157-180.csv"
"FAB2-Tool52 2-A1","20190628 11:21:15",HPD21906233029,HPD21906233029,HPD21906233029,SJ12,1068,11," SM_B",0,0,0,0,182.301,179.121,196.424,17.303,,,1.427,1.539,1.357,29.364,24.630,30.317,0.817,35.199,,,,0,0,0,0,156.920,156.959,220.174,220.393,1.601,1.575,1.508,1.710,-0.046,0.041,0.006,-0.001,,,,,,,,,0,0,0,"Jinko DW Multi V2-157-180.csv"
"FAB2-Tool52 2-A1","20190628 11:21:18",HPD21906233029,HPD21906233029,HPD21906233029,SJ12,1069,11," SM_B",0,0,0,0,180.231,173.494,184.533,11.039,,,1.431,1.488,1.382,14.015,22.746,16.414,2.046,32.245,,,,0,0,0,0,156.927,156.965,220.195,220.408,1.608,1.574,1.481,1.705,-0.046,0.038,0.009,-0.001,,,,,,,,,0,0,0,"Jinko DW Multi V2-157-180.csv"
"FAB2-Tool52 2-A1","20190628 11:21:18",HPD21906233029,HPD21906233029,HPD21906233029,SJ12,1070,11," SM_B",0,0,0,1,181.245,175.979,196.139,20.160,,,1.459,1.544,1.401,24.174,27.680,30.178,2.603,39.010,,,,0,0,0,0,156.923,156.962,220.194,220.405,1.596,1.548,1.481,1.707,-0.047,0.039,0.009,-0.002,,,,,,,,,0,0,0,"Jinko DW Multi V2-157-180.csv"
"FAB2-Tool52 2-A1","20190628 11:21:19",HPD21906233029,HPD21906233029,HPD21906233029,SJ12,1071,11," SM_B",0,0,0,0,178.871,169.123,190.073,20.949,,,1.441,1.498,1.380,26.583,35.314,30.208,1.036,57.583,,,,0,0,0,0,156.920,156.959,220.188,220.387,1.599,1.555,1.524,1.708,-0.046,0.037,0.009,0,,,,,,,,,0,0,0,"Jinko DW Multi V2-157-180.csv"
"FAB2-Tool52 2-A1","20190628 11:21:19",HPD21906233029,HPD21906233029,HPD21906233029,SJ12,1072,11," SM_B",0,0,0,0,179.275,171.495,187.629,16.134,,,1.434,1.524,1.378,21.455,33.662,33.320,4.324,56.490,,,,0,0,0,0,156.923,156.961,220.180,220.394,1.612,1.566,1.508,1.703,-0.049,0.044,0.005,0,,,,,,,,,0,0,0,"Jinko DW Multi V2-157-180.csv"
"FAB2-Tool52 2-A1","20190628 11:21:20",HPD21906233029,HPD21906233029,HPD21906233029,SJ12,1073,11," SM_B",0,0,0,0,182.438,177.736,202.407,24.671,,,1.432,1.530,1.373,29.189,27.505,34.220,2.969,41.636,,,,0,0,0,0,156.923,156.961,220.178,220.405,1.607,1.573,1.498,1.698,-0.049,0.044,0.004,0,,,,,,,,,0,0,0,"Jinko DW Multi V2-157-180.csv"
"FAB2-Tool52 2-A1","20190628 11:21:20",HPD21906233029,HPD21906233029,HPD21906233029,SJ12,1074,11," SM_B",0,0,0,0,178.562,165.199,182.864,17.665,,,1.444,1.517,1.387,36.143,26.631,36.752,2.878,30.233,,,,0,0,0,0,156.918,156.960,220.181,220.402,1.606,1.563,1.486,1.696,-0.048,0.042,0.005,0.001,,,,,,,,,0,0,0,"Jinko DW Multi V2-157-180.csv"
"FAB2-Tool52 2-A1","20190628 11:21:14",HPD21906233029,HPD21906233029,HPD21906233029,SJ12,1075,4," SM_A",0,0,0,0,180.915,176.511,190.161,13.651,,,1.512,1.636,1.452,18.931,19.268,23.570,1.661,25.137,,,,0,0,0,0,156.931,156.973,220.199,220.411,1.602,1.564,1.509,1.708,-0.048,0.037,0.007,0.004,,,,,,,,,0,0,0,"Jinko DW Multi V2-157-180.csv"
"FAB2-Tool52 2-A1","20190628 11:21:18",HPD21906233029,HPD21906233029,HPD21906233029,SJ12,1076,6," A+",0,0,0,0,180.049,174.87,184.057,9.186,,,1.440,1.513,1.373,21.472,14.930,24.214,1.292,25.672,,,,0,0,0,0,156.928,156.966,220.179,220.391,1.618,1.570,1.511,1.717,-0.048,0.041,0.004,0.004,,,,,,,,,0,0,0,"Jinko DW Multi V2-157-180.csv"
"FAB2-Tool52 2-A1","20190628 11:21:19",HPD21906233029,HPD21906233029,HPD21906233029,SJ12,1077,6," A+",0,0,0,0,180.580,174.13,188.089,13.959,,,1.438,1.533,1.371,18.359,14.241,18.509,1.982,18.568,,,,0,0,0,0,156.921,156.965,220.177,220.390,1.611,1.574,1.509,1.723,-0.046,0.038,0.008,0,,,,,,,,,0,0,0,"Jinko DW Multi V2-157-180.csv"
"FAB2-Tool52 2-A1","20190628 11:21:20",HPD21906233029,HPD21906233029,HPD21906233029,SJ12,1078,6," A+",0,0,0,0,181.430,178.296,185.093,6.797,,,1.343,1.433,1.292,3.024,7.886,4.377,0.434,17.149,,,,0,0,0,0,156.965,156.973,220.242,220.455,1.484,1.507,1.552,1.602,-0.035,0.027,0.002,0.006,,,,,,,,,0,0,0,"Jinko DW Multi V2-157-180.csv"
"FAB2-Tool52 2-A1","20190628 11:21:21",HPD21906233029,HPD21906233029,HPD21906233029,SJ12,1079,6," A+",0,0,0,0,180.870,177.73,184.132,6.401,,,1.349,1.421,1.296,3.668,7.455,4.290,2.532,17.519,,,,0,0,0,0,156.974,156.977,220.268,220.469,1.451,1.498,1.544,1.586,-0.035,0.023,0.005,0.006,,,,,,,,,0,0,0,"Jinko DW Multi V2-157-180.csv"
"FAB2-Tool52 2-A1","20190628 11:21:21",HPD21906233029,HPD21906233029,HPD21906233029,SJ12,1080,6," A+",0,0,0,0,180.775,177.281,184.007,6.726,,,1.349,1.397,1.297,2.895,8.021,3.710,1.235,17.476,,,,0,0,0,0,156.971,156.979,220.251,220.477,1.470,1.511,1.553,1.591,-0.04,0.031,-0.003,0.012,,,,,,,,,0,0,0,"Jinko DW Multi V2-157-180.csv"
"FAB2-Tool52 2-A1","20190628 11:21:22",HPD21906233029,HPD21906233029,HPD21906233029,SJ12,1081,6," A+",0,0,0,0,180.848,177.374,184.064,6.689,,,1.349,1.434,1.307,3.348,8.156,3.616,1.722,17.632,,,,0,0,0,0,156.974,156.979,220.257,220.461,1.482,1.511,1.542,1.606,-0.033,0.021,0.006,0.007,,,,,,,,,0,0,0,"Jinko DW Multi V2-157-180.csv"
"FAB2-Tool52 2-A1","20190628 11:21:22",HPD21906233029,HPD21906233029,HPD21906233029,SJ12,1082,6," A+",0,0,0,0,181.921,178.89,186.281,7.392,,,1.346,1.422,1.290,3.787,7.746,4.239,2.595,18.668,,,,0,0,0,0,156.973,156.979,220.268,220.462,1.476,1.485,1.533,1.607,-0.032,0.016,0.007,0.008,,,,,,,,,0,0,0,"Jinko DW Multi V2-157-180.csv"
"FAB2-Tool52 2-A1","20190628 11:21:23",HPD21906233029,HPD21906233029,HPD21906233029,SJ12,1083,6," A+",0,0,0,0,181.110,177.809,184.793,6.984,,,1.341,1.388,1.274,3.068,7.895,3.571,4.476,19.815,,,,0,0,0,0,156.972,156.974,220.266,220.464,1.465,1.493,1.546,1.589,-0.034,0.023,0.006,0.005,,,,,,,,,0,0,0,"Jinko DW Multi V2-157-180.csv"
"FAB2-Tool52 2-A1","20190628 11:21:23",HPD21906233029,HPD21906233029,HPD21906233029,SJ12,1084,6," A+",0,0,0,0,181.645,179.072,185.028,5.956,,,1.340,1.402,1.287,3.188,7.882,4.956,3.576,19.086,,,,0,0,0,0,156.980,156.979,220.284,220.465,1.473,1.492,1.539,1.573,-0.033,0.019,0.008,0.006,,,,,,,,,0,0,0,"Jinko DW Multi V2-157-180.csv"
"FAB2-Tool52 2-A1","20190628 11:21:24",HPD21906233029,HPD21906233029,HPD21906233029,SJ12,1085,6," A+",0,0,0,0,180.833,176.805,185.161,8.355,,,1.341,1.421,1.284,2.914,8.176,3.585,2.256,19.438,,,,0,0,0,0,156.968,156.977,220.246,220.458,1.469,1.510,1.545,1.601,-0.036,0.024,0.005,0.007,,,,,,,,,0,0,0,"Jinko DW Multi V2-157-180.csv"
"FAB2-Tool52 2-A1","20190628 11:21:25",HPD21906233029,HPD21906233029,HPD21906233029,SJ12,1086,6," A+",0,0,0,0,180.899,177.486,185.393,7.907,,,1.339,1.414,1.289,3.210,7.876,3.666,1.756,19.796,,,,0,0,0,0,156.973,156.977,220.260,220.469,1.476,1.500,1.514,1.602,-0.033,0.017,0.008,0.007,,,,,,,,,0,0,0,"Jinko DW Multi V2-157-180.csv"
"FAB2-Tool52 2-A1","20190628 11:21:25",HPD21906233029,HPD21906233029,HPD21906233029,SJ12,1087,6," A+",0,0,0,0,180.863,177.507,184.311,6.804,,,1.338,1.414,1.282,2.847,8.213,3.914,2.118,18.130,,,,0,0,0,0,156.974,156.977,220.269,220.464,1.471,1.496,1.528,1.592,-0.032,0.016,0.009,0.007,,,,,,,,,0,0,0,"Jinko DW Multi V2-157-180.csv"
"FAB2-Tool52 2-A1","20190628 11:21:26",HPD21906233029,HPD21906233029,HPD21906233029,SJ12,1088,6," A+",0,0,0,0,181.922,179.83,186.037,6.207,,,1.337,1.395,1.288,3.214,7.243,5.107,1.767,18.393,,,,0,0,0,0,156.972,156.977,220.266,220.462,1.454,1.505,1.548,1.581,-0.034,0.019,0.01,0.004,,,,,,,,,0,0,0,"Jinko DW Multi V2-157-180.csv"
"FAB2-Tool52 2-A1","20190628 11:21:26",HPD21906233029,HPD21906233029,HPD21906233029,SJ12,1089,6," A+",0,0,0,0,180.948,176.819,184.109,7.289,,,1.334,1.410,1.295,2.879,7.556,4.783,2.414,20.414,,,,0,0,0,0,156.982,156.988,220.275,220.470,1.467,1.507,1.542,1.594,-0.034,0.016,0.009,0.009,,,,,,,,,0,0,0,"Jinko DW Multi V2-157-180.csv"
"FAB2-Tool52 2-A1","20190628 11:21:27",HPD21906233029,HPD21906233029,HPD21906233029,SJ12,1090,6," A+",0,0,0,0,181.634,178.896,185.187,6.291,,,1.333,1.373,1.284,3.002,8.153,4.645,7.320,19.960,,,,0,0,0,0,156.970,156.970,220.241,220.467,1.464,1.490,1.518,1.615,-0.039,0.027,0.008,0.004,,,,,,,,,0,0,0,"Jinko DW Multi V2-157-180.csv"
