Repository: jxsrjw4/python_leaning

# python_leaning
数据分析第8期

Let's Start it !

File: task3/HPD21906233029_2019-06-28_11-38.csv (part 12 of 22)
Mashine_code,E_TIME,INGOT_ID,LOT_ID,BRICK_ID,WIRESAW_TOOL_ID,WAFER_ID,BIN_NUM,SORTING_NAME,CSI_left,CSI_right,CSI_front,CSI_rear,TMEAN,TMIN,TMAX,TTV,ETV,ETTV,RMEAN,RMAX,RMIN,"SMART1 GROOVE","SMART1 Surfce GROOVE",STEP,BOW,WARP,PN_TYPE,"SMART2 GROOVE","SMART2 Surface GROOVE",STAIN_TOP,STAIN_BTM,top_chip,btm_chip,WIDTH,LENGTH,DIAMETER_45,DIAMETER_135,Chamfer_TL,Chamfer_TR,Chamfer_BL,Chamfer_BR,RECTANGULARITY_TL,RECTANGULARITY_TR,RECTANGULARITY_BL,RECTANGULARITY_BR,ChamferX_TL,ChamferX_TR,ChamferX_BR,ChamferX_BL,ChamferY_TL,ChamferY_TR,ChamferY_BR,ChamferY_BL,Pinhole,Crack,Inclusion,RECIPE
"FAB2-Tool52 2-A1","20190628 11:30:16",HPD21906233029,HPD21906233029,HPD21906233029,SJ12,0,13," ",,,,,,0,0,,,,,,,,,,,,,,,,,,,,,,,,,,,,,,,,,,,,,,,,,,"Jinko DW Multi V2-157-180.csv"
"FAB2-Tool52 2-A1","20190628 11:23:45",HPD21906233029,HPD21906233029,HPD21906233029,SJ12,1333,6," A+",0,0,0,0,180.727,177.147,186.484,9.336,,,1.613,1.652,1.581,6.353,6.404,7.674,1.932,17.702,,,,0,0,0,0,156.885,156.941,220.119,220.487,1.223,1.675,1.584,1.632,-0.035,0.02,0.002,0.013,,,,,,,,,0,0,0,"Jinko DW Multi V2-157-180.csv"
"FAB2-Tool52 2-A1","20190628 11:23:46",HPD21906233029,HPD21906233029,HPD21906233029,SJ12,1334,6," A+",0,0,0,0,180.356,176.567,183.908,7.341,,,1.616,1.667,1.575,5.581,6.839,8.000,2.622,15.306,,,,0,0,0,0,156.884,156.940,220.108,220.486,1.220,1.687,1.576,1.644,-0.04,0.025,0.002,0.013,,,,,,,,,0,0,0,"Jinko DW Multi V2-157-180.csv"
"FAB2-Tool52 2-A1","20190628 11:23:46",HPD21906233029,HPD21906233029,HPD21906233029,SJ12,1335,6," A+",0,0,0,0,181.409,178.635,184.965,6.330,,,1.613,1.680,1.578,6.051,6.576,8.301,0.982,14.917,,,,0,0,0,0,156.880,156.939,220.106,220.482,1.211,1.699,1.583,1.622,-0.038,0.022,0.001,0.015,,,,,,,,,0,0,0,"Jinko DW Multi V2-157-180.csv"
"FAB2-Tool52 2-A1","20190628 11:23:47",HPD21906233029,HPD21906233029,HPD21906233029,SJ12,1336,6," A+",0,0,0,0,182.311,177.238,187.385,10.147,,,1.612,1.652,1.587,5.264,7.647,7.782,1.379,15.105,,,,0,0,0,0,156.883,156.941,220.108,220.480,1.211,1.707,1.597,1.615,-0.039,0.023,0.001,0.015,,,,,,,,,0,0,0,"Jinko DW Multi V2-157-180.csv"
"FAB2-Tool52 2-A1","20190628 11:23:47",HPD21906233029,HPD21906233029,HPD21906233029,SJ12,1337,6," A+",0,0,0,0,180.637,177.267,184.779,7.512,,,1.615,1.693,1.572,4.714,6.076,6.331,1.904,15.886,,,,0,0,0,0,156.877,156.936,220.097,220.480,1.220,1.692,1.587,1.635,-0.038,0.025,-0.002,0.014,,,,,,,,,0,0,0,"Jinko DW Multi V2-157-180.csv"
"FAB2-Tool52 2-A1","20190628 11:23:48",HPD21906233029,HPD21906233029,HPD21906233029,SJ12,1338,6," A+",0,0,0,0,180.786,177.81,183.817,6.007,,,1.614,1.675,1.583,5.613,6.651,5.848,1.914,14.847,,,,0,0,0,0,156.879,156.938,220.096,220.480,1.220,1.686,1.590,1.654,-0.04,0.023,0.002,0.015,,,,,,,,,0,0,0,"Jinko DW Multi V2-157-180.csv"
"FAB2-Tool52 2-A1","20190628 11:23:48",HPD21906233029,HPD21906233029,HPD21906233029,SJ12,1339,6," A+",0,0,0,0,182.228,178.499,186.255,7.756,,,1.377,1.437,1.348,4.687,11.759,4.931,7.318,23.598,,,,0,0,0,0,156.909,156.921,220.185,220.304,1.587,1.504,1.659,1.691,-0.045,0.034,0.001,0.01,,,,,,,,,0,0,0,"Jinko DW Multi V2-157-180.csv"
"FAB2-Tool52 2-A1","20190628 11:23:49",HPD21906233029,HPD21906233029,HPD21906233029,SJ12,1340,6," A+",0,0,0,0,183.559,180.83,186.14,5.310,,,1.379,1.463,1.350,4.144,11.180,5.094,8.278,24.817,,,,0,0,0,0,156.912,156.922,220.172,220.307,1.582,1.518,1.655,1.710,-0.043,0.029,0.002,0.012,,,,,,,,,0,0,0,"Jinko DW Multi V2-157-180.csv"
"FAB2-Tool52 2-A1","20190628 11:23:49",HPD21906233029,HPD21906233029,HPD21906233029,SJ12,1341,6," A+",0,0,0,0,181.389,178.336,185.383,7.047,,,1.375,1.418,1.354,4.379,11.817,5.388,8.943,27.672,,,,0,0,0,0,156.908,156.920,220.181,220.304,1.568,1.520,1.651,1.692,-0.044,0.032,0.002,0.01,,,,,,,,,0,0,0,"Jinko DW Multi V2-157-180.csv"
"FAB2-Tool52 2-A1","20190628 11:23:50",HPD21906233029,HPD21906233029,HPD21906233029,SJ12,1342,6," A+",0,0,0,0,180.712,177.386,184.603,7.217,,,1.381,1.440,1.356,4.776,12.214,5.325,8.593,25.007,,,,0,0,0,0,156.911,156.921,220.213,220.313,1.584,1.486,1.643,1.669,-0.045,0.029,0.004,0.012,,,,,,,,,0,0,0,"Jinko DW Multi V2-157-180.csv"
"FAB2-Tool52 2-A1","20190628 11:23:50",HPD21906233029,HPD21906233029,HPD21906233029,SJ12,1343,6," A+",0,0,0,0,185.908,181.958,190.235,8.277,,,1.376,1.411,1.365,4.547,11.825,5.598,12.659,27.072,,,,0,0,0,0,156.912,156.920,220.201,220.305,1.579,1.513,1.650,1.675,-0.046,0.032,0.003,0.011,,,,,,,,,0,0,0,"Jinko DW Multi V2-157-180.csv"
"FAB2-Tool52 2-A1","20190628 11:23:51",HPD21906233029,HPD21906233029,HPD21906233029,SJ12,1344,6," A+",0,0,0,0,183.135,179.263,186.896,7.632,,,1.376,1.454,1.341,4.038,11.509,5.856,9.409,25.484,,,,0,0,0,0,156.916,156.923,220.196,220.311,1.584,1.509,1.650,1.692,-0.042,0.026,0.005,0.011,,,,,,,,,0,0,0,"Jinko DW Multi V2-157-180.csv"
"FAB2-Tool52 2-A1","20190628 11:23:51",HPD21906233029,HPD21906233029,HPD21906233029,SJ12,1345,6," A+",0,0,0,0,183.085,180.06,185.69,5.630,,,1.396,1.436,1.377,3.999,12.454,5.731,9.309,25.419,,,,0,0,0,0,156.904,156.914,220.168,220.289,1.583,1.517,1.649,1.706,-0.045,0.03,0.007,0.009,,,,,,,,,0,0,0,"Jinko DW Multi V2-157-180.csv"
"FAB2-Tool52 2-A1","20190628 11:23:52",HPD21906233029,HPD21906233029,HPD21906233029,SJ12,1346,6," A+",0,0,0,0,181.650,179.144,185.799,6.655,,,1.371,1.415,1.361,3.807,12.138,5.623,7.809,25.560,,,,0,0,0,0,156.912,156.922,220.208,220.309,1.580,1.493,1.647,1.687,-0.045,0.028,0.005,0.011,,,,,,,,,0,0,0,"Jinko DW Multi V2-157-180.csv"
"FAB2-Tool52 2-A1","20190628 11:23:52",HPD21906233029,HPD21906233029,HPD21906233029,SJ12,1347,6," A+",0,0,0,0,183.494,180.176,187.399,7.223,,,1.376,1.419,1.354,4.006,12.040,5.507,6.955,25.873,,,,0,0,0,0,156.913,156.921,220.206,220.310,1.575,1.502,1.640,1.671,-0.045,0.03,0.004,0.01,,,,,,,,,0,0,0,"Jinko DW Multi V2-157-180.csv"
"FAB2-Tool52 2-A1","20190628 11:23:53",HPD21906233029,HPD21906233029,HPD21906233029,SJ12,1348,6," A+",0,0,0,0,183.893,180.973,187.032,6.058,,,1.371,1.432,1.340,3.460,11.180,6.177,8.666,25.024,,,,0,0,0,0,156.911,156.920,220.194,220.308,1.579,1.514,1.649,1.684,-0.043,0.029,0.003,0.011,,,,,,,,,0,0,0,"Jinko DW Multi V2-157-180.csv"
"FAB2-Tool52 2-A1","20190628 11:23:54",HPD21906233029,HPD21906233029,HPD21906233029,SJ12,1349,6," A+",0,0,0,0,181.854,179.175,185.137,5.961,,,1.372,1.428,1.338,4.428,12.469,7.025,10.024,25.866,,,,0,0,0,0,156.912,156.920,220.186,220.307,1.576,1.520,1.654,1.695,-0.042,0.025,0.007,0.01,,,,,,,,,0,0,0,"Jinko DW Multi V2-157-180.csv"
"FAB2-Tool52 2-A1","20190628 11:23:54",HPD21906233029,HPD21906233029,HPD21906233029,SJ12,1350,6," A+",0,0,0,0,182.393,178.156,184.776,6.620,,,1.372,1.414,1.343,4.648,11.358,6.835,7.303,26.259,,,,0,0,0,0,156.912,156.917,220.181,220.306,1.573,1.506,1.645,1.711,-0.043,0.029,0.006,0.008,,,,,,,,,0,0,0,"Jinko DW Multi V2-157-180.csv"
"FAB2-Tool52 2-A1","20190628 11:23:55",HPD21906233029,HPD21906233029,HPD21906233029,SJ12,1351,6," A+",0,0,0,0,182.953,179.987,187.722,7.735,,,1.375,1.387,1.342,4.773,12.392,5.726,8.070,25.425,,,,0,0,0,0,156.913,156.921,220.206,220.319,1.563,1.505,1.639,1.676,-0.042,0.027,0.004,0.01,,,,,,,,,0,0,0,"Jinko DW Multi V2-157-180.csv"
"FAB2-Tool52 2-A1","20190628 11:23:55",HPD21906233029,HPD21906233029,HPD21906233029,SJ12,1352,6," A+",0,0,0,0,183.435,180,186.283,6.284,,,1.374,1.415,1.345,4.589,12.183,5.142,6.921,27.285,,,,0,0,0,0,156.906,156.916,220.183,220.306,1.569,1.520,1.639,1.686,-0.048,0.032,0.007,0.009,,,,,,,,,0,0,0,"Jinko DW Multi V2-157-180.csv"
"FAB2-Tool52 2-A1","20190628 11:23:56",HPD21906233029,HPD21906233029,HPD21906233029,SJ12,1353,6," A+",0,0,0,0,182.896,179.853,187.035,7.183,,,1.372,1.412,1.358,4.391,12.909,5.397,8.064,24.597,,,,0,0,0,0,156.920,156.927,220.200,220.319,1.571,1.517,1.640,1.690,-0.046,0.027,0.007,0.012,,,,,,,,,0,0,0,"Jinko DW Multi V2-157-180.csv"
"FAB2-Tool52 2-A1","20190628 11:23:56",HPD21906233029,HPD21906233029,HPD21906233029,SJ12,1354,6," A+",0,0,0,0,183.556,180.657,186.73,6.073,,,1.378,1.426,1.347,3.515,11.134,6.477,8.066,23.699,,,,0,0,0,0,156.912,156.917,220.183,220.312,1.573,1.514,1.640,1.690,-0.044,0.03,0.003,0.011,,,,,,,,,0,0,0,"Jinko DW Multi V2-157-180.csv"
"FAB2-Tool52 2-A1","20190628 11:23:57",HPD21906233029,HPD21906233029,HPD21906233029,SJ12,1355,6," A+",0,0,0,0,183.354,180.296,186.555,6.259,,,1.371,1.405,1.356,3.589,11.984,5.425,6.940,26.689,,,,0,0,0,0,156.911,156.917,220.187,220.321,1.570,1.506,1.622,1.704,-0.046,0.031,0.004,0.011,,,,,,,,,0,0,0,"Jinko DW Multi V2-157-180.csv"
"FAB2-Tool52 2-A1","20190628 11:23:57",HPD21906233029,HPD21906233029,HPD21906233029,SJ12,1356,6," A+",0,0,0,0,183.041,180.119,185.842,5.723,,,1.371,1.434,1.337,3.799,11.634,4.200,8.120,25.800,,,,0,0,0,0,156.907,156.914,220.183,220.315,1.566,1.504,1.636,1.688,-0.047,0.032,0.003,0.012,,,,,,,,,0,0,0,"Jinko DW Multi V2-157-180.csv"
"FAB2-Tool52 2-A1","20190628 11:23:58",HPD21906233029,HPD21906233029,HPD21906233029,SJ12,1357,6," A+",0,0,0,0,182.434,179.695,186.291,6.596,,,1.370,1.437,1.327,4.136,12.247,5.121,6.815,24.763,,,,0,0,0,0,156.911,156.916,220.174,220.316,1.573,1.522,1.647,1.692,-0.046,0.032,0.004,0.01,,,,,,,,,0,0,0,"Jinko DW Multi V2-157-180.csv"
"FAB2-Tool52 2-A1","20190628 11:23:58",HPD21906233029,HPD21906233029,HPD21906233029,SJ12,1358,6," A+",0,0,0,0,182.803,179.348,185.519,6.172,,,1.376,1.405,1.335,8.141,12.912,9.418,7.641,23.989,,,,0,0,0,0,156.907,156.916,220.169,220.312,1.567,1.517,1.639,1.698,-0.046,0.033,0.002,0.011,,,,,,,,,0,0,0,"Jinko DW Multi V2-157-180.csv"
"FAB2-Tool52 2-A1","20190628 11:23:59",HPD21906233029,HPD21906233029,HPD21906233029,SJ12,1359,6," A+",0,0,0,0,182.718,179.638,186.37,6.733,,,1.370,1.416,1.350,7.234,11.616,9.060,8.706,26.967,,,,0,0,0,0,156.909,156.921,220.187,220.323,1.564,1.489,1.635,1.711,-0.047,0.033,0.003,0.011,,,,,,,,,0,0,0,"Jinko DW Multi V2-157-180.csv"
"FAB2-Tool52 2-A1","20190628 11:23:59",HPD21906233029,HPD21906233029,HPD21906233029,SJ12,1360,6," A+",0,0,0,0,183.646,180.874,187.036,6.163,,,1.367,1.395,1.322,3.643,12.229,5.524,6.431,24.126,,,,0,0,0,0,156.910,156.918,220.188,220.322,1.564,1.505,1.641,1.684,-0.046,0.032,0.002,0.012,,,,,,,,,0,0,0,"Jinko DW Multi V2-157-180.csv"
"FAB2-Tool52 2-A1","20190628 11:24:00",HPD21906233029,HPD21906233029,HPD21906233029,SJ12,1361,6," A+",0,0,0,0,183.394,180.369,186.035,5.666,,,1.372,1.410,1.343,3.722,12.522,4.940,7.794,24.340,,,,0,0,0,0,156.913,156.920,220.175,220.317,1.571,1.526,1.634,1.698,-0.045,0.031,0.002,0.012,,,,,,,,,0,0,0,"Jinko DW Multi V2-157-180.csv"
"FAB2-Tool52 2-A1","20190628 11:24:00",HPD21906233029,HPD21906233029,HPD21906233029,SJ12,1362,6," A+",0,0,0,0,182.732,179.935,186.141,6.206,,,1.370,1.428,1.346,3.489,12.314,4.007,6.395,25.021,,,,0,0,0,0,156.914,156.921,220.176,220.318,1.569,1.529,1.649,1.706,-0.044,0.029,0.003,0.011,,,,,,,,,0,0,0,"Jinko DW Multi V2-157-180.csv"
"FAB2-Tool52 2-A1","20190628 11:24:01",HPD21906233029,HPD21906233029,HPD21906233029,SJ12,1363,6," A+",0,0,0,0,182.553,179.274,187.45,8.176,,,1.369,1.426,1.344,3.575,11.939,4.238,8.476,26.165,,,,0,0,0,0,156.914,156.923,220.190,220.326,1.562,1.501,1.636,1.700,-0.043,0.03,0.002,0.011,,,,,,,,,0,0,0,"Jinko DW Multi V2-157-180.csv"
"FAB2-Tool52 2-A1","20190628 11:24:01",HPD21906233029,HPD21906233029,HPD21906233029,SJ12,1364,6," A+",0,0,0,0,184.134,180.928,187.284,6.356,,,1.376,1.405,1.353,3.463,13.172,4.625,8.815,26.608,,,,0,0,0,0,156.917,156.924,220.202,220.325,1.574,1.508,1.629,1.681,-0.044,0.028,0.005,0.01,,,,,,,,,0,0,0,"Jinko DW Multi V2-157-180.csv"
"FAB2-Tool52 2-A1","20190628 11:24:02",HPD21906233029,HPD21906233029,HPD21906233029,SJ12,1365,6," A+",0,0,0,0,183.022,180.3,186.533,6.233,,,1.371,1.385,1.349,3.237,12.142,5.390,4.825,23.981,,,,0,0,0,0,156.912,156.919,220.185,220.314,1.572,1.526,1.638,1.681,-0.045,0.031,0.004,0.01,,,,,,,,,0,0,0,"Jinko DW Multi V2-157-180.csv"
"FAB2-Tool52 2-A1","20190628 11:24:02",HPD21906233029,HPD21906233029,HPD21906233029,SJ12,1366,6," A+",0,0,0,0,180.837,178.128,184.186,6.059,,,1.369,1.438,1.330,3.760,12.309,4.590,6.164,23.999,,,,0,0,0,0,156.913,156.920,220.180,220.318,1.560,1.525,1.642,1.693,-0.044,0.028,0.004,0.012,,,,,,,,,0,0,0,"Jinko DW Multi V2-157-180.csv"
"FAB2-Tool52 2-A1","20190628 11:24:03",HPD21906233029,HPD21906233029,HPD21906233029,SJ12,1367,6," A+",0,0,0,0,183.150,179.74,187.591,7.851,,,1.373,1.414,1.347,4.045,11.977,5.188,8.338,23.550,,,,0,0,0,0,156.909,156.914,220.185,220.312,1.569,1.510,1.635,1.688,-0.044,0.029,0.002,0.013,,,,,,,,,0,0,0,"Jinko DW Multi V2-157-180.csv"
"FAB2-Tool52 2-A1","20190628 11:24:03",HPD21906233029,HPD21906233029,HPD21906233029,SJ12,1368,6," A+",0,0,0,0,183.442,180.618,186.221,5.603,,,1.371,1.395,1.339,3.899,11.705,5.529,5.522,24.371,,,,0,0,0,0,156.912,156.920,220.201,220.321,1.569,1.505,1.635,1.674,-0.046,0.031,0.004,0.011,,,,,,,,,0,0,0,"Jinko DW Multi V2-157-180.csv"
"FAB2-Tool52 2-A1","20190628 11:24:04",HPD21906233029,HPD21906233029,HPD21906233029,SJ12,1369,6," A+",0,0,0,0,182.602,179.397,185.877,6.480,,,1.374,1.430,1.336,4.041,12.188,4.572,5.420,25.679,,,,0,0,0,0,156.911,156.920,220.195,220.323,1.571,1.508,1.631,1.682,-0.046,0.029,0.007,0.01,,,,,,,,,0,0,0,"Jinko DW Multi V2-157-180.csv"
"FAB2-Tool52 2-A1","20190628 11:24:04",HPD21906233029,HPD21906233029,HPD21906233029,SJ12,1370,6," A+",0,0,0,0,184.281,181.757,186.912,5.155,,,1.371,1.426,1.338,4.323,11.213,5.259,8.835,25.974,,,,0,0,0,0,156.910,156.917,220.179,220.317,1.571,1.527,1.629,1.689,-0.043,0.028,0.004,0.011,,,,,,,,,0,0,0,"Jinko DW Multi V2-157-180.csv"
"FAB2-Tool52 2-A1","20190628 11:24:05",HPD21906233029,HPD21906233029,HPD21906233029,SJ12,1371,6," A+",0,0,0,0,183.526,181.197,187.019,5.823,,,1.369,1.408,1.346,4.316,12.331,5.063,7.937,26.129,,,,0,0,0,0,156.915,156.922,220.191,220.327,1.571,1.528,1.628,1.697,-0.044,0.03,0.003,0.011,,,,,,,,,0,0,0,"Jinko DW Multi V2-157-180.csv"
"FAB2-Tool52 2-A1","20190628 11:24:05",HPD21906233029,HPD21906233029,HPD21906233029,SJ12,1372,6," A+",0,0,0,0,183.233,179.148,186.894,7.745,,,1.370,1.420,1.342,4.004,11.548,4.696,9.739,26.024,,,,0,0,0,0,156.911,156.919,220.203,220.324,1.563,1.493,1.626,1.683,-0.043,0.027,0.006,0.009,,,,,,,,,0,0,0,"Jinko DW Multi V2-157-180.csv"
"FAB2-Tool52 2-A1","20190628 11:24:06",HPD21906233029,HPD21906233029,HPD21906233029,SJ12,1373,6," A+",0,0,0,0,183.574,181.269,186.26,4.991,,,1.371,1.435,1.342,3.045,11.736,4.253,6.520,24.626,,,,0,0,0,0,156.908,156.916,220.194,220.317,1.568,1.516,1.629,1.663,-0.043,0.028,0.006,0.009,,,,,,,,,0,0,0,"Jinko DW Multi V2-157-180.csv"
"FAB2-Tool52 2-A1","20190628 11:24:06",HPD21906233029,HPD21906233029,HPD21906233029,SJ12,1374,6," A+",0,0,0,0,183.112,179.761,187.263,7.502,,,1.367,1.397,1.341,3.348,12.348,4.181,8.460,28.104,,,,0,0,0,0,156.912,156.919,220.178,220.323,1.563,1.533,1.636,1.676,-0.048,0.033,0.004,0.011,,,,,,,,,0,0,0,"Jinko DW Multi V2-157-180.csv"
"FAB2-Tool52 2-A1","20190628 11:24:07",HPD21906233029,HPD21906233029,HPD21906233029,SJ12,1375,6," A+",0,0,0,0,183.623,180.354,186.653,6.299,,,1.370,1.420,1.341,3.645,12.190,4.698,3.417,25.699,,,,0,0,0,0,156.912,156.919,220.183,220.324,1.561,1.520,1.641,1.686,-0.046,0.031,0.003,0.012,,,,,,,,,0,0,0,"Jinko DW Multi V2-157-180.csv"
"FAB2-Tool52 2-A1","20190628 11:24:07",HPD21906233029,HPD21906233029,HPD21906233029,SJ12,1376,6," A+",0,0,0,0,183.620,180.894,186.361,5.467,,,1.386,1.444,1.363,3.763,12.915,4.556,1.248,26.259,,,,0,0,0,0,156.917,156.926,220.204,220.343,1.559,1.496,1.619,1.697,-0.045,0.03,0.002,0.013,,,,,,,,,0,0,0,"Jinko DW Multi V2-157-180.csv"
"FAB2-Tool52 2-A1","20190628 11:24:08",HPD21906233029,HPD21906233029,HPD21906233029,SJ12,1377,6," A+",0,0,0,0,181.668,178.939,185.793,6.854,,,1.364,1.429,1.329,3.747,12.595,3.996,6.293,24.916,,,,0,0,0,0,156.911,156.918,220.194,220.327,1.560,1.513,1.629,1.674,-0.044,0.029,0.005,0.011,,,,,,,,,0,0,0,"Jinko DW Multi V2-157-180.csv"
"FAB2-Tool52 2-A1","20190628 11:24:08",HPD21906233029,HPD21906233029,HPD21906233029,SJ12,1378,6," A+",0,0,0,0,182.644,178.771,185.684,6.913,,,1.369,1.385,1.349,4.303,11.867,4.700,4.714,25.794,,,,0,0,0,0,156.912,156.915,220.188,220.321,1.557,1.529,1.637,1.672,-0.045,0.029,0.005,0.011,,,,,,,,,0,0,0,"Jinko DW Multi V2-157-180.csv"
"FAB2-Tool52 2-A1","20190628 11:24:09",HPD21906233029,HPD21906233029,HPD21906233029,SJ12,1379,6," A+",0,0,0,0,184.178,181.622,187.255,5.633,,,1.374,1.421,1.342,3.479,13.344,5.266,5.386,27.350,,,,0,0,0,0,156.911,156.918,220.188,220.324,1.558,1.527,1.632,1.682,-0.044,0.03,0.005,0.01,,,,,,,,,0,0,0,"Jinko DW Multi V2-157-180.csv"
"FAB2-Tool52 2-A1","20190628 11:24:09",HPD21906233029,HPD21906233029,HPD21906233029,SJ12,1380,6," A+",0,0,0,0,182.839,179.602,185.391,5.789,,,1.371,1.391,1.338,3.361,12.990,4.059,5.966,25.733,,,,0,0,0,0,156.909,156.918,220.188,220.336,1.549,1.507,1.632,1.685,-0.046,0.031,0.002,0.014,,,,,,,,,0,0,0,"Jinko DW Multi V2-157-180.csv"
"FAB2-Tool52 2-A1","20190628 11:24:10",HPD21906233029,HPD21906233029,HPD21906233029,SJ12,1381,6," A+",0,0,0,0,183.589,180.836,187.337,6.501,,,1.364,1.399,1.326,3.560,13.250,4.683,4.667,27.655,,,,0,0,0,0,156.912,156.920,220.190,220.331,1.549,1.513,1.629,1.695,-0.045,0.03,0.006,0.009,,,,,,,,,0,0,0,"Jinko DW Multi V2-157-180.csv"
"FAB2-Tool52 2-A1","20190628 11:24:10",HPD21906233029,HPD21906233029,HPD21906233029,SJ12,1382,6," A+",0,0,0,0,181.660,178.416,186.213,7.797,,,1.368,1.398,1.337,3.386,12.906,4.095,5.905,26.398,,,,0,0,0,0,156.908,156.916,220.188,220.324,1.555,1.521,1.632,1.672,-0.044,0.03,0.003,0.011,,,,,,,,,0,0,0,"Jinko DW Multi V2-157-180.csv"
"FAB2-Tool52 2-A1","20190628 11:24:11",HPD21906233029,HPD21906233029,HPD21906233029,SJ12,1383,6," A+",0,0,0,0,183.982,180.202,186.535,6.333,,,1.373,1.386,1.356,3.041,12.997,4.309,7.327,27.103,,,,0,0,0,0,156.911,156.918,220.180,220.325,1.558,1.536,1.626,1.674,-0.045,0.032,0.004,0.009,,,,,,,,,0,0,0,"Jinko DW Multi V2-157-180.csv"
"FAB2-Tool52 2-A1","20190628 11:24:12",HPD21906233029,HPD21906233029,HPD21906233029,SJ12,1384,6," A+",0,0,0,0,183.510,180.151,186.942,6.791,,,1.367,1.437,1.337,3.544,13.794,4.963,5.676,25.005,,,,0,0,0,0,156.910,156.917,220.174,220.336,1.559,1.509,1.622,1.695,-0.045,0.033,0.002,0.01,,,,,,,,,0,0,0,"Jinko DW Multi V2-157-180.csv"
"FAB2-Tool52 2-A1","20190628 11:24:12",HPD21906233029,HPD21906233029,HPD21906233029,SJ12,1385,6," A+",0,0,0,0,181.248,178.2,184.564,6.364,,,1.360,1.404,1.329,3.524,12.154,4.068,6.337,25.458,,,,0,0,0,0,156.905,156.913,220.176,220.327,1.559,1.507,1.627,1.693,-0.049,0.036,0.004,0.009,,,,,,,,,0,0,0,"Jinko DW Multi V2-157-180.csv"
"FAB2-Tool52 2-A1","20190628 11:24:13",HPD21906233029,HPD21906233029,HPD21906233029,SJ12,1386,6," A+",0,0,0,0,183.903,180.242,187.821,7.579,,,1.366,1.393,1.337,3.088,12.986,3.952,5.282,25.109,,,,0,0,0,0,156.913,156.922,220.192,220.339,1.553,1.512,1.621,1.684,-0.046,0.03,0.003,0.013,,,,,,,,,0,0,0,"Jinko DW Multi V2-157-180.csv"
"FAB2-Tool52 2-A1","20190628 11:24:13",HPD21906233029,HPD21906233029,HPD21906233029,SJ12,1387,6," A+",0,0,0,0,182.736,180.328,186.357,6.029,,,1.364,1.386,1.337,3.337,13.488,4.710,7.623,30.535,,,,0,0,0,0,156.914,156.920,220.185,220.342,1.550,1.527,1.632,1.678,-0.045,0.032,0.001,0.012,,,,,,,,,0,0,0,"Jinko DW Multi V2-157-180.csv"
"FAB2-Tool52 2-A1","20190628 11:24:14",HPD21906233029,HPD21906233029,HPD21906233029,SJ12,1388,6," A+",0,0,0,0,184.415,181.891,187.84,5.948,,,1.364,1.387,1.342,3.846,13.607,4.388,6.508,26.809,,,,0,0,0,0,156.919,156.924,220.198,220.343,1.547,1.519,1.627,1.691,-0.041,0.027,0.006,0.009,,,,,,,,,0,0,0,"Jinko DW Multi V2-157-180.csv"
"FAB2-Tool52 2-A1","20190628 11:24:14",HPD21906233029,HPD21906233029,HPD21906233029,SJ12,1389,6," A+",0,0,0,0,181.926,179.18,185.37,6.189,,,1.366,1.420,1.341,4.559,13.357,4.559,5.860,26.442,,,,0,0,0,0,156.914,156.919,220.192,220.344,1.535,1.503,1.609,1.702,-0.043,0.028,0.007,0.009,,,,,,,,,0,0,0,"Jinko DW Multi V2-157-180.csv"
"FAB2-Tool52 2-A1","20190628 11:24:15",HPD21906233029,HPD21906233029,HPD21906233029,SJ12,1390,6," A+",0,0,0,0,182.592,179.373,185.868,6.495,,,1.370,1.392,1.345,3.330,12.154,4.199,4.975,25.774,,,,0,0,0,0,156.915,156.923,220.190,220.360,1.533,1.519,1.618,1.677,-0.045,0.033,-0.001,0.012,,,,,,,,,0,0,0,"Jinko DW Multi V2-157-180.csv"
"FAB2-Tool52 2-A1","20190628 11:24:15",HPD21906233029,HPD21906233029,HPD21906233029,SJ12,1391,6," A+",0,0,0,0,182.613,180.039,185.829,5.789,,,1.363,1.412,1.343,3.608,12.842,4.008,8.150,25.160,,,,0,0,0,0,156.914,156.921,220.184,220.342,1.541,1.532,1.628,1.686,-0.047,0.028,0.006,0.012,,,,,,,,,0,0,0,"Jinko DW Multi V2-157-180.csv"
"FAB2-Tool52 2-A1","20190628 11:24:16",HPD21906233029,HPD21906233029,HPD21906233029,SJ12,1392,6," A+",0,0,0,0,183.777,181.193,186.879,5.686,,,1.369,1.398,1.347,3.376,12.689,4.413,3.495,24.921,,,,0,0,0,0,156.913,156.920,220.178,220.340,1.537,1.529,1.623,1.706,-0.044,0.027,0.006,0.01,,,,,,,,,0,0,0,"Jinko DW Multi V2-157-180.csv"
"FAB2-Tool52 2-A1","20190628 11:24:16",HPD21906233029,HPD21906233029,HPD21906233029,SJ12,1393,6," A+",0,0,0,0,182.392,178.829,185.583,6.754,,,1.366,1.408,1.346,3.206,12.568,4.129,5.722,25.878,,,,0,0,0,0,156.914,156.920,220.194,220.353,1.519,1.503,1.626,1.686,-0.045,0.03,0.003,0.012,,,,,,,,,0,0,0,"Jinko DW Multi V2-157-180.csv"
"FAB2-Tool52 2-A1","20190628 11:24:17",HPD21906233029,HPD21906233029,HPD21906233029,SJ12,1394,6," A+",0,0,0,0,183.392,180.16,187.5,7.340,,,1.364,1.416,1.343,3.454,13.233,4.902,6.398,26.251,,,,0,0,0,0,156.913,156.919,220.190,220.351,1.523,1.516,1.617,1.687,-0.042,0.029,0.003,0.011,,,,,,,,,0,0,0,"Jinko DW Multi V2-157-180.csv"
"FAB2-Tool52 2-A1","20190628 11:24:17",HPD21906233029,HPD21906233029,HPD21906233029,SJ12,1395,6," A+",0,0,0,0,182.409,179.859,185.888,6.029,,,1.362,1.403,1.336,3.419,12.896,4.127,5.375,27.601,,,,0,0,0,0,156.911,156.918,220.188,220.347,1.520,1.532,1.625,1.671,-0.044,0.029,0.008,0.007,,,,,,,,,0,0,0,"Jinko DW Multi V2-157-180.csv"
"FAB2-Tool52 2-A1","20190628 11:24:19",HPD21906233029,HPD21906233029,HPD21906233029,SJ12,1396,7," A+",0,0,0,0,183.671,180.861,186.646,5.785,,,1.365,1.396,1.334,3.507,12.980,4.273,7.412,27.951,,,,0,0,0,0,156.906,156.915,220.172,220.345,1.513,1.530,1.635,1.686,-0.045,0.029,0.006,0.01,,,,,,,,,0,0,0,"Jinko DW Multi V2-157-180.csv"
"FAB2-Tool52 2-A1","20190628 11:24:19",HPD21906233029,HPD21906233029,HPD21906233029,SJ12,1397,7," A+",0,0,0,0,181.938,179.004,185.691,6.687,,,1.361,1.427,1.337,3.777,12.970,5.204,6.594,27.079,,,,0,0,0,0,156.914,156.920,220.188,220.360,1.507,1.515,1.626,1.689,-0.044,0.029,0.003,0.012,,,,,,,,,0,0,0,"Jinko DW Multi V2-157-180.csv"
"FAB2-Tool52 2-A1","20190628 11:24:20",HPD21906233029,HPD21906233029,HPD21906233029,SJ12,1398,7," A+",0,0,0,0,183.581,180.502,186.768,6.266,,,1.365,1.399,1.351,3.418,13.157,4.571,6.267,25.742,,,,0,0,0,0,156.914,156.921,220.197,220.361,1.507,1.513,1.624,1.673,-0.044,0.029,0.004,0.011,,,,,,,,,0,0,0,"Jinko DW Multi V2-157-180.csv"
"FAB2-Tool52 2-A1","20190628 11:24:20",HPD21906233029,HPD21906233029,HPD21906233029,SJ12,1399,7," A+",0,0,0,0,182.282,178.625,186.015,7.390,,,1.362,1.396,1.340,4.605,12.774,5.618,6.853,25.777,,,,0,0,0,0,156.911,156.917,220.188,220.358,1.504,1.531,1.622,1.666,-0.044,0.032,0.004,0.008,,,,,,,,,0,0,0,"Jinko DW Multi V2-157-180.csv"
"FAB2-Tool52 2-A1","20190628 11:24:21",HPD21906233029,HPD21906233029,HPD21906233029,SJ12,1400,7," A+",0,0,0,0,182.875,179.335,186.828,7.492,,,1.361,1.412,1.340,3.572,12.931,5.061,5.153,25.916,,,,0,0,0,0,156.915,156.924,220.194,220.362,1.503,1.537,1.626,1.663,-0.044,0.027,0.006,0.01,,,,,,,,,0,0,0,"Jinko DW Multi V2-157-180.csv"
"FAB2-Tool52 2-A1","20190628 11:24:21",HPD21906233029,HPD21906233029,HPD21906233029,SJ12,1401,7," A+",0,0,0,0,182.618,179.936,186.432,6.497,,,1.363,1.417,1.340,4.178,12.629,5.156,4.899,26.268,,,,0,0,0,0,156.909,156.918,220.187,220.357,1.493,1.520,1.632,1.681,-0.045,0.03,0.005,0.01,,,,,,,,,0,0,0,"Jinko DW Multi V2-157-180.csv"
"FAB2-Tool52 2-A1","20190628 11:24:22",HPD21906233029,HPD21906233029,HPD21906233029,SJ12,1402,7," A+",0,0,0,0,185.359,181.958,188.35,6.392,,,1.363,1.414,1.335,3.359,13.579,5.237,4.834,27.614,,,,0,0,0,0,156.916,156.922,220.203,220.365,1.505,1.494,1.625,1.680,-0.044,0.029,0.006,0.01,,,,,,,,,0,0,0,"Jinko DW Multi V2-157-180.csv"
"FAB2-Tool52 2-A1","20190628 11:24:22",HPD21906233029,HPD21906233029,HPD21906233029,SJ12,1403,7," A+",0,0,0,0,181.578,178.247,185.69,7.444,,,1.360,1.408,1.341,4.254,12.675,4.352,8.603,26.191,,,,0,0,0,0,156.907,156.913,220.195,220.344,1.504,1.524,1.632,1.643,-0.047,0.032,0.007,0.009,,,,,,,,,0,0,0,"Jinko DW Multi V2-157-180.csv"
"FAB2-Tool52 2-A1","20190628 11:24:23",HPD21906233029,HPD21906233029,HPD21906233029,SJ12,1404,7," A+",0,0,0,0,183.513,179.844,187.128,7.285,,,1.360,1.384,1.323,3.576,12.967,4.604,3.959,26.867,,,,0,0,0,0,156.913,156.920,220.198,220.359,1.498,1.525,1.637,1.656,-0.045,0.029,0.006,0.01,,,,,,,,,0,0,0,"Jinko DW Multi V2-157-180.csv"
"FAB2-Tool52 2-A1","20190628 11:24:23",HPD21906233029,HPD21906233029,HPD21906233029,SJ12,1405,7," A+",0,0,0,0,182.264,179.699,185.883,6.185,,,1.363,1.414,1.345,3.992,12.566,4.706,7.856,27.874,,,,0,0,0,0,156.905,156.915,220.182,220.346,1.504,1.522,1.631,1.668,-0.047,0.033,0.003,0.012,,,,,,,,,0,0,0,"Jinko DW Multi V2-157-180.csv"
"FAB2-Tool52 2-A1","20190628 11:24:24",HPD21906233029,HPD21906233029,HPD21906233029,SJ12,1406,7," A+",0,0,0,0,183.671,180.553,186.512,5.959,,,1.363,1.431,1.344,4.182,13.767,4.182,6.836,26.611,,,,0,0,0,0,156.909,156.918,220.191,220.356,1.502,1.501,1.626,1.684,-0.043,0.03,0.002,0.011,,,,,,,,,0,0,0,"Jinko DW Multi V2-157-180.csv"
"FAB2-Tool52 2-A1","20190628 11:24:22",HPD21906233029,HPD21906233029,HPD21906233029,SJ12,1407,4," SM_A",0,0,0,0,182.709,179.676,185.839,6.163,,,1.363,1.444,1.331,17.009,17.302,17.009,4.992,24.820,,,,0,0,0,0,156.913,156.920,220.191,220.366,1.503,1.517,1.627,1.673,-0.046,0.031,0.002,0.014,,,,,,,,,0,0,0,"Jinko DW Multi V2-157-180.csv"
"FAB2-Tool52 2-A1","20190628 11:24:23",HPD21906233029,HPD21906233029,HPD21906233029,SJ12,1408,4," SM_A",0,0,0,0,182.987,179.434,190.538,11.104,,,1.359,1.401,1.334,15.454,18.195,15.497,5.545,25.004,,,,0,0,0,0,156.914,156.918,220.198,220.358,1.507,1.533,1.629,1.645,-0.044,0.028,0.003,0.013,,,,,,,,,0,0,0,"Jinko DW Multi V2-157-180.csv"
"FAB2-Tool52 2-A1","20190628 11:24:25",HPD21906233029,HPD21906233029,HPD21906233029,SJ12,1409,7," A+",0,0,0,0,183.584,179.358,187.512,8.154,,,1.364,1.400,1.350,8.161,12.390,8.163,6.348,25.002,,,,0,0,0,0,156.914,156.918,220.200,220.357,1.511,1.531,1.624,1.648,-0.042,0.029,0.004,0.009,,,,,,,,,0,0,0,"Jinko DW Multi V2-157-180.csv"
"FAB2-Tool52 2-A1","20190628 11:24:26",HPD21906233029,HPD21906233029,HPD21906233029,SJ12,1410,7," A+",0,0,0,0,183.556,180.813,186.746,5.932,,,1.358,1.390,1.341,12.555,12.670,13.426,10.576,28.513,,,,0,0,0,0,156.910,156.915,220.186,220.359,1.503,1.511,1.607,1.671,-0.047,0.034,0.003,0.01,,,,,,,,,0,0,0,"Jinko DW Multi V2-157-180.csv"
"FAB2-Tool52 2-A1","20190628 11:24:26",HPD21906233029,HPD21906233029,HPD21906233029,SJ12,1411,7," A+",0,0,0,0,181.693,178.779,185.038,6.259,,,1.356,1.374,1.331,3.492,12.239,4.236,5.130,25.377,,,,0,0,0,0,156.913,156.922,220.203,220.361,1.491,1.519,1.616,1.676,-0.044,0.024,0.012,0.008,,,,,,,,,0,0,0,"Jinko DW Multi V2-157-180.csv"
"FAB2-Tool52 2-A1","20190628 11:24:27",HPD21906233029,HPD21906233029,HPD21906233029,SJ12,1412,7," A+",0,0,0,0,183.506,179.556,186.42,6.864,,,1.362,1.426,1.335,3.364,11.938,4.909,7.378,26.225,,,,0,0,0,0,156.915,156.921,220.198,220.365,1.502,1.528,1.628,1.665,-0.043,0.028,0.005,0.009,,,,,,,,,0,0,0,"Jinko DW Multi V2-157-180.csv"
"FAB2-Tool52 2-A1","20190628 11:24:27",HPD21906233029,HPD21906233029,HPD21906233029,SJ12,1413,7," A+",0,0,0,0,183.364,179.914,186.686,6.771,,,1.369,1.440,1.336,3.890,12.748,4.769,7.833,25.045,,,,0,0,0,0,156.919,156.921,220.201,220.361,1.497,1.535,1.620,1.654,-0.045,0.026,0.007,0.012,,,,,,,,,0,0,0,"Jinko DW Multi V2-157-180.csv"
"FAB2-Tool52 2-A1","20190628 11:24:28",HPD21906233029,HPD21906233029,HPD21906233029,SJ12,1414,7," A+",0,0,0,0,182.453,179.43,186.236,6.807,,,1.359,1.406,1.345,3.311,12.609,5.072,4.938,25.761,,,,0,0,0,0,156.916,156.922,220.208,220.364,1.499,1.506,1.618,1.669,-0.043,0.028,0.007,0.008,,,,,,,,,0,0,0,"Jinko DW Multi V2-157-180.csv"
"FAB2-Tool52 2-A1","20190628 11:24:28",HPD21906233029,HPD21906233029,HPD21906233029,SJ12,1415,7," A+",0,0,0,0,182.406,178.851,186.515,7.664,,,1.370,1.442,1.349,4.584,12.389,4.584,6.656,24.885,,,,0,0,0,0,156.913,156.920,220.204,220.363,1.500,1.496,1.609,1.671,-0.041,0.027,0.004,0.009,,,,,,,,,0,0,0,"Jinko DW Multi V2-157-180.csv"
"FAB2-Tool52 2-A1","20190628 11:24:29",HPD21906233029,HPD21906233029,HPD21906233029,SJ12,1416,7," A+",0,0,0,0,184.235,181.267,187.825,6.558,,,1.361,1.426,1.330,5.265,12.339,5.779,7.778,25.041,,,,0,0,0,0,156.911,156.918,220.180,220.363,1.500,1.528,1.614,1.676,-0.042,0.026,0.004,0.012,,,,,,,,,0,0,0,"Jinko DW Multi V2-157-180.csv"
"FAB2-Tool52 2-A1","20190628 11:24:29",HPD21906233029,HPD21906233029,HPD21906233029,SJ12,1417,7," A+",0,0,0,0,181.950,179.68,185.003,5.323,,,1.364,1.423,1.331,4.185,12.431,5.272,6.679,25.545,,,,0,0,0,0,156.913,156.919,220.193,220.362,1.508,1.519,1.620,1.656,-0.044,0.028,0.007,0.008,,,,,,,,,0,0,0,"Jinko DW Multi V2-157-180.csv"
"FAB2-Tool52 2-A1","20190628 11:24:30",HPD21906233029,HPD21906233029,HPD21906233029,SJ12,1418,7," A+",0,0,0,0,184.406,180.27,187.08,6.810,,,1.365,1.410,1.349,3.910,12.428,5.153,7.877,25.171,,,,0,0,0,0,156.915,156.921,220.198,220.362,1.497,1.513,1.609,1.668,-0.044,0.029,0.005,0.011,,,,,,,,,0,0,0,"Jinko DW Multi V2-157-180.csv"
"FAB2-Tool52 2-A1","20190628 11:24:30",HPD21906233029,HPD21906233029,HPD21906233029,SJ12,1419,7," A+",0,0,0,0,182.380,179.159,186.905,7.746,,,1.359,1.425,1.328,3.608,12.490,4.229,6.941,24.501,,,,0,0,0,0,156.906,156.915,220.188,220.359,1.504,1.496,1.606,1.680,-0.044,0.031,0.005,0.008,,,,,,,,,0,0,0,"Jinko DW Multi V2-157-180.csv"
"FAB2-Tool52 2-A1","20190628 11:24:31",HPD21906233029,HPD21906233029,HPD21906233029,SJ12,1420,7," A+",0,0,0,0,183.471,180.908,186.512,5.604,,,1.366,1.386,1.343,4.448,12.810,4.767,7.003,25.069,,,,0,0,0,0,156.911,156.916,220.178,220.368,1.498,1.513,1.602,1.677,-0.046,0.034,0.001,0.011,,,,,,,,,0,0,0,"Jinko DW Multi V2-157-180.csv"
"FAB2-Tool52 2-A1","20190628 11:24:32",HPD21906233029,HPD21906233029,HPD21906233029,SJ12,1421,7," A+",0,0,0,0,183.468,180.354,187.393,7.039,,,1.364,1.428,1.337,3.786,13.134,4.078,7.237,24.159,,,,0,0,0,0,156.915,156.922,220.190,220.373,1.497,1.520,1.610,1.671,-0.045,0.029,0.005,0.01,,,,,,,,,0,0,0,"Jinko DW Multi V2-157-180.csv"
"FAB2-Tool52 2-A1","20190628 11:24:32",HPD21906233029,HPD21906233029,HPD21906233029,SJ12,1422,7," A+",0,0,0,0,183.490,179.822,186.776,6.954,,,1.360,1.420,1.341,3.373,12.688,4.578,6.173,26.305,,,,0,0,0,0,156.911,156.918,220.181,220.362,1.493,1.526,1.613,1.670,-0.043,0.03,0.001,0.012,,,,,,,,,0,0,0,"Jinko DW Multi V2-157-180.csv"
"FAB2-Tool52 2-A1","20190628 11:24:33",HPD21906233029,HPD21906233029,HPD21906233029,SJ12,1423,7," A+",0,0,0,0,183.245,180.619,186.735,6.116,,,1.360,1.395,1.326,3.288,13.482,4.499,4.559,26.636,,,,0,0,0,0,156.912,156.918,220.199,220.368,1.495,1.487,1.608,1.678,-0.043,0.027,0.004,0.012,,,,,,,,,0,0,0,"Jinko DW Multi V2-157-180.csv"
"FAB2-Tool52 2-A1","20190628 11:24:33",HPD21906233029,HPD21906233029,HPD21906233029,SJ12,1424,7," A+",0,0,0,0,181.877,179.018,185.612,6.594,,,1.364,1.437,1.328,3.977,13.443,4.412,6.811,26.603,,,,0,0,0,0,156.912,156.918,220.185,220.368,1.508,1.508,1.612,1.674,-0.048,0.031,0.005,0.012,,,,,,,,,0,0,0,"Jinko DW Multi V2-157-180.csv"
"FAB2-Tool52 2-A1","20190628 11:24:34",HPD21906233029,HPD21906233029,HPD21906233029,SJ12,1425,8," STAIN",0,0,0,0,183.552,180.033,186.672,6.639,,,1.360,1.372,1.342,3.108,12.097,4.025,6.599,25.834,,,,1,0,0,0,156.916,156.919,220.190,220.368,1.501,1.532,1.614,1.647,-0.045,0.03,0.003,0.012,,,,,,,,,0,0,0,"Jinko DW Multi V2-157-180.csv"
"FAB2-Tool52 2-A1","20190628 11:24:34",HPD21906233029,HPD21906233029,HPD21906233029,SJ12,1426,7," A+",0,0,0,0,182.987,179.707,186.556,6.848,,,1.358,1.416,1.336,3.316,12.603,3.952,7.484,23.611,,,,0,0,0,0,156.907,156.915,220.182,220.366,1.498,1.524,1.613,1.663,-0.045,0.033,0.002,0.01,,,,,,,,,0,0,0,"Jinko DW Multi V2-157-180.csv"
"FAB2-Tool52 2-A1","20190628 11:24:35",HPD21906233029,HPD21906233029,HPD21906233029,SJ12,1427,7," A+",0,0,0,0,182.707,179.59,186.178,6.588,,,1.365,1.430,1.337,3.705,13.061,4.323,7.253,26.635,,,,0,0,0,0,156.910,156.917,220.179,220.367,1.488,1.501,1.612,1.681,-0.047,0.032,0.002,0.012,,,,,,,,,0,0,0,"Jinko DW Multi V2-157-180.csv"
"FAB2-Tool52 2-A1","20190628 11:24:35",HPD21906233029,HPD21906233029,HPD21906233029,SJ12,1428,7," A+",0,0,0,0,184.045,181.07,187.046,5.976,,,1.359,1.380,1.349,3.709,12.458,4.650,5.682,24.745,,,,0,0,0,0,156.915,156.920,220.197,220.373,1.493,1.511,1.606,1.673,-0.047,0.033,0.002,0.013,,,,,,,,,0,0,0,"Jinko DW Multi V2-157-180.csv"
"FAB2-Tool52 2-A1","20190628 11:24:36",HPD21906233029,HPD21906233029,HPD21906233029,SJ12,1429,7," A+",0,0,0,0,182.221,180.068,186.436,6.368,,,1.357,1.378,1.338,4.076,12.533,4.713,5.622,25.398,,,,0,0,0,0,156.915,156.920,220.197,220.371,1.492,1.516,1.607,1.649,-0.046,0.03,0.003,0.013,,,,,,,,,0,0,0,"Jinko DW Multi V2-157-180.csv"
"FAB2-Tool52 2-A1","20190628 11:24:36",HPD21906233029,HPD21906233029,HPD21906233029,SJ12,1430,7," A+",0,0,0,0,183.362,179.613,186.098,6.486,,,1.357,1.382,1.341,3.501,12.179,4.460,5.838,24.884,,,,0,0,0,0,156.916,156.920,220.196,220.371,1.481,1.529,1.617,1.654,-0.042,0.027,0.004,0.011,,,,,,,,,0,0,0,"Jinko DW Multi V2-157-180.csv"
"FAB2-Tool52 2-A1","20190628 11:24:37",HPD21906233029,HPD21906233029,HPD21906233029,SJ12,1431,7," A+",0,0,0,0,183.882,180.821,187.018,6.197,,,1.371,1.427,1.356,3.794,11.941,4.405,3.225,23.061,,,,0,0,0,0,156.912,156.920,220.196,220.366,1.499,1.514,1.605,1.660,-0.046,0.031,0.003,0.012,,,,,,,,,0,0,0,"Jinko DW Multi V2-157-180.csv"
"FAB2-Tool52 2-A1","20190628 11:24:38",HPD21906233029,HPD21906233029,HPD21906233029,SJ12,1432,7," A+",0,0,0,0,182.030,179.504,185.976,6.472,,,1.356,1.376,1.332,3.578,12.362,4.655,2.603,23.089,,,,0,0,0,0,156.917,156.921,220.207,220.377,1.481,1.510,1.609,1.656,-0.043,0.026,0.004,0.013,,,,,,,,,0,0,0,"Jinko DW Multi V2-157-180.csv"
"FAB2-Tool52 2-A1","20190628 11:24:41",HPD21906233029,HPD21906233029,HPD21906233029,SJ12,1433,7," A+",0,0,0,0,183.820,179.519,186.965,7.446,,,1.359,1.384,1.344,3.655,12.601,4.215,5.949,23.216,,,,0,0,0,0,156.912,156.918,220.202,220.369,1.492,1.514,1.609,1.640,-0.044,0.03,0.006,0.009,,,,,,,,,0,0,0,"Jinko DW Multi V2-157-180.csv"
"FAB2-Tool52 2-A1","20190628 11:24:41",HPD21906233029,HPD21906233029,HPD21906233029,SJ12,1434,7," A+",0,0,0,0,180.059,177.442,183.28,5.838,,,1.357,1.446,1.325,3.930,12.623,4.703,4.594,24.067,,,,0,0,0,0,156.911,156.916,220.195,220.365,1.480,1.522,1.618,1.645,-0.043,0.027,0.006,0.011,,,,,,,,,0,0,0,"Jinko DW Multi V2-157-180.csv"
"FAB2-Tool52 2-A1","20190628 11:24:42",HPD21906233029,HPD21906233029,HPD21906233029,SJ12,1435,7," A+",0,0,0,0,185.462,182.022,190.605,8.583,,,1.359,1.395,1.345,3.199,12.816,4.525,4.398,21.970,,,,0,0,0,0,156.919,156.927,220.216,220.371,1.469,1.509,1.619,1.652,-0.043,0.026,0.008,0.009,,,,,,,,,0,0,0,"Jinko DW Multi V2-157-180.csv"
"FAB2-Tool52 2-A1","20190628 11:24:42",HPD21906233029,HPD21906233029,HPD21906233029,SJ12,1436,7," A+",0,0,0,0,183.777,181.176,186.869,5.693,,,1.361,1.397,1.351,3.255,12.438,4.063,4.693,22.470,,,,0,0,0,0,156.914,156.918,220.205,220.367,1.477,1.495,1.606,1.673,-0.044,0.028,0.006,0.01,,,,,,,,,0,0,0,"Jinko DW Multi V2-157-180.csv"
"FAB2-Tool52 2-A1","20190628 11:24:43",HPD21906233029,HPD21906233029,HPD21906233029,SJ12,1437,7," A+",0,0,0,0,183.698,180.036,188.047,8.011,,,1.355,1.414,1.335,3.284,12.491,3.964,3.461,23.749,,,,0,0,0,0,156.910,156.916,220.194,220.373,1.471,1.512,1.609,1.660,-0.048,0.033,0.006,0.009,,,,,,,,,0,0,0,"Jinko DW Multi V2-157-180.csv"
"FAB2-Tool52 2-A1","20190628 11:24:44",HPD21906233029,HPD21906233029,HPD21906233029,SJ12,1438,7," A+",0,0,0,0,180.722,177.529,184.604,7.075,,,1.331,1.369,1.273,2.902,8.227,3.874,3.501,18.058,,,,0,0,0,0,156.976,156.980,220.350,220.377,1.514,1.475,1.585,1.563,-0.048,0.035,0.01,0.003,,,,,,,,,0,0,0,"Jinko DW Multi V2-157-180.csv"
"FAB2-Tool52 2-A1","20190628 11:24:45",HPD21906233029,HPD21906233029,HPD21906233029,SJ12,1439,7," A+",0,0,0,0,181.268,178.281,184.84,6.559,,,1.338,1.393,1.288,4.915,7.794,5.208,2.828,16.130,,,,0,0,0,0,156.978,156.982,220.352,220.382,1.527,1.467,1.582,1.579,-0.046,0.03,0.014,0.003,,,,,,,,,0,0,0,"Jinko DW Multi V2-157-180.csv"
"FAB2-Tool52 2-A1","20190628 11:24:45",HPD21906233029,HPD21906233029,HPD21906233029,SJ12,1440,7," A+",0,0,0,0,182.544,179.55,186.546,6.996,,,1.337,1.419,1.280,4.235,7.167,4.346,2.797,17.775,,,,0,0,0,0,156.974,156.977,220.344,220.379,1.541,1.457,1.566,1.575,-0.048,0.032,0.012,0.003,,,,,,,,,0,0,0,"Jinko DW Multi V2-157-180.csv"
"FAB2-Tool52 2-A1","20190628 11:24:46",HPD21906233029,HPD21906233029,HPD21906233029,SJ12,1441,7," A+",0,0,0,0,180.263,177.747,183.432,5.685,,,1.336,1.428,1.276,10.191,8.938,10.353,0.811,16.746,,,,0,0,0,0,156.974,156.979,220.346,220.382,1.528,1.466,1.566,1.580,-0.045,0.03,0.012,0.003,,,,,,,,,0,0,0,"Jinko DW Multi V2-157-180.csv"
"FAB2-Tool52 2-A1","20190628 11:24:46",HPD21906233029,HPD21906233029,HPD21906233029,SJ12,1442,7," A+",0,0,0,0,180.798,177.428,185.28,7.853,,,1.336,1.405,1.278,6.199,9.769,6.554,1.142,16.729,,,,0,0,0,0,156.974,156.979,220.350,220.380,1.533,1.469,1.578,1.565,-0.047,0.033,0.013,0.002,,,,,,,,,0,0,0,"Jinko DW Multi V2-157-180.csv"
"FAB2-Tool52 2-A1","20190628 11:24:47",HPD21906233029,HPD21906233029,HPD21906233029,SJ12,1443,7," A+",0,0,0,0,180.811,177.883,185.323,7.439,,,1.336,1.416,1.269,3.169,7.781,4.340,1.724,18.084,,,,0,0,0,0,156.973,156.979,220.337,220.380,1.531,1.483,1.586,1.578,-0.048,0.035,0.011,0.002,,,,,,,,,0,0,0,"Jinko DW Multi V2-157-180.csv"
"FAB2-Tool52 2-A1","20190628 11:24:47",HPD21906233029,HPD21906233029,HPD21906233029,SJ12,1444,7," A+",0,0,0,0,181.522,178.339,185.257,6.919,,,1.339,1.423,1.273,2.910,8.508,3.554,1.653,17.075,,,,0,0,0,0,156.976,156.983,220.342,220.380,1.538,1.471,1.575,1.586,-0.048,0.03,0.016,0.002,,,,,,,,,0,0,0,"Jinko DW Multi V2-157-180.csv"
"FAB2-Tool52 2-A1","20190628 11:24:48",HPD21906233029,HPD21906233029,HPD21906233029,SJ12,1445,7," A+",0,0,0,0,181.559,177.553,185.266,7.712,,,1.339,1.403,1.291,3.360,8.529,4.849,3.368,16.879,,,,0,0,0,0,156.973,156.980,220.337,220.385,1.560,1.471,1.541,1.585,-0.046,0.034,0.011,0.001,,,,,,,,,0,0,0,"Jinko DW Multi V2-157-180.csv"
"FAB2-Tool52 2-A1","20190628 11:24:49",HPD21906233029,HPD21906233029,HPD21906233029,SJ12,1446,7," A+",0,0,0,0,180.971,178.131,183.635,5.504,,,1.337,1.405,1.277,3.236,8.937,4.024,3.808,17.239,,,,0,0,0,0,156.972,156.979,220.346,220.376,1.545,1.462,1.579,1.578,-0.045,0.032,0.013,0.001,,,,,,,,,0,0,0,"Jinko DW Multi V2-157-180.csv"
"FAB2-Tool52 2-A1","20190628 11:24:49",HPD21906233029,HPD21906233029,HPD21906233029,SJ12,1447,7," A+",0,0,0,0,181.170,178.482,185.351,6.869,,,1.333,1.391,1.288,3.073,7.745,3.752,1.869,16.799,,,,0,0,0,0,156.971,156.980,220.342,220.378,1.545,1.487,1.584,1.556,-0.046,0.033,0.014,-0.001,,,,,,,,,0,0,0,"Jinko DW Multi V2-157-180.csv"
"FAB2-Tool52 2-A1","20190628 11:24:50",HPD21906233029,HPD21906233029,HPD21906233029,SJ12,1448,7," A+",0,0,0,0,181.673,178.575,185.195,6.621,,,1.335,1.404,1.267,3.310,8.329,3.629,1.958,15.917,,,,0,0,0,0,156.967,156.979,220.329,220.373,1.561,1.473,1.573,1.585,-0.047,0.035,0.012,-0.001,,,,,,,,,0,0,0,"Jinko DW Multi V2-157-180.csv"
"FAB2-Tool52 2-A1","20190628 11:24:50",HPD21906233029,HPD21906233029,HPD21906233029,SJ12,1449,7," A+",0,0,0,0,181.146,178.732,184.583,5.851,,,1.332,1.365,1.280,2.893,8.092,4.415,2.991,17.634,,,,0,0,0,0,156.968,156.978,220.341,220.386,1.566,1.459,1.541,1.581,-0.046,0.033,0.013,0.001,,,,,,,,,0,0,0,"Jinko DW Multi V2-157-180.csv"
"FAB2-Tool52 2-A1","20190628 11:24:51",HPD21906233029,HPD21906233029,HPD21906233029,SJ12,1450,7," A+",0,0,0,0,180.864,177.401,185.194,7.793,,,1.335,1.387,1.280,3.411,7.794,3.510,2.497,16.110,,,,0,0,0,0,156.963,156.975,220.330,220.366,1.570,1.474,1.573,1.566,-0.044,0.034,0.011,-0.001,,,,,,,,,0,0,0,"Jinko DW Multi V2-157-180.csv"
"FAB2-Tool52 2-A1","20190628 11:24:51",HPD21906233029,HPD21906233029,HPD21906233029,SJ12,1451,7," A+",0,0,0,0,181.818,178.742,185.454,6.713,,,1.331,1.405,1.270,4.235,7.539,4.706,1.477,15.297,,,,0,0,0,0,156.963,156.974,220.320,220.366,1.565,1.483,1.587,1.581,-0.047,0.036,0.011,0,,,,,,,,,0,0,0,"Jinko DW Multi V2-157-180.csv"
"FAB2-Tool52 2-A1","20190628 11:24:52",HPD21906233029,HPD21906233029,HPD21906233029,SJ12,1452,7," A+",0,0,0,0,180.905,176.728,184.752,8.024,,,1.334,1.416,1.269,7.889,8.496,9.689,1.557,17.390,,,,0,0,0,0,156.969,156.984,220.332,220.377,1.567,1.494,1.574,1.575,-0.046,0.034,0.011,0,,,,,,,,,0,0,0,"Jinko DW Multi V2-157-180.csv"
"FAB2-Tool52 2-A1","20190628 11:24:52",HPD21906233029,HPD21906233029,HPD21906233029,SJ12,1453,7," A+",0,0,0,0,181.013,177.844,184.904,7.060,,,1.333,1.367,1.281,6.026,8.303,6.304,1.391,18.241,,,,0,0,0,0,156.972,156.983,220.342,220.381,1.583,1.481,1.557,1.580,-0.046,0.032,0.014,-0.001,,,,,,,,,0,0,0,"Jinko DW Multi V2-157-180.csv"
